Repository: zachang890/ML_Research---Glass

# PARISlab, UCLA - Feature Engineering

## Source Files
- F20 - Summary: Contains complete source code for data analysis
- Presentations: .ppt files from weekly presentations
- .ipynb: Draft files for data analysis

File: F20 - Summary/resources/Oxide_glass_1_5_02142020.csv (part 1 of 7)
Index,Code,Glass #,Author,Year,Trademark,Glass_composition,Al2O3,As2O5,B2O3,BaO,BeO,CaO,CdO,Cs2O,Ga2O3,K2O,La2O3,Li2O,MgO,Na2O,P2O5,PbO,Sc2O3,SiO2,SnO2,SrO,TiO2,Y2O3,ZnO,ZrO2,Young's modulus E (GPa),Shear modulus G (GPa),Poisson's ratio v
# 3556,27734,359598,Deriano S.,2004,nan,(Al2O3)2.0 (CaO)5.0 (Na2O)15.0 (SiO2)78.0 ,2,0,0,0,0,5,0,0,0,0,0,0,0,15,0,0,0,78,0,0,0,0,0,0,68.9,29.9,0.195
# 2245,9898,41108,Coenen M.,1961,nan,(B2O3)6.667 (Na2O)33.333 (SiO2)60.0 ,0,0,6.6666672,0,0,0,0,0,0,0,0,0,0,33.333331,0,0,0,60.0000018,0,0,0,0,0,0,79,33,0.25
# 3751,28787,373202,Kodama M.,1999,nan,(B2O3)87.6 (Li2O)12.4 ,0,0,87.6,0,0,0,0,0,0,0,0,12.4,0,0,0,0,0,0,0,0,0,0,0,0,40,15,0.275
# 591,2027,9461,Shaw R.R.,1971,nan,(Li2O)15.0 (SiO2)85.0 ,0,0,0,0,0,0,0,0,0,0,0,15,0,0,0,0,0,85,0,0,0,0,0,0,76.4,32.15,0.158
# 3558,27734,359600,Deriano S.,2004,nan,(Al2O3)2.0 (MgO)5.0 (Na2O)15.0 (SiO2)78.0 ,2,0,0,0,0,0,0,0,0,0,0,0,5,15,0,0,0,78,0,0,0,0,0,0,66.6,27.6,0.174
# 2611,14940,152088,Abd El-Moneim A,1998,nan,(CaO)5.0 (K2O)3.0 (Na2O)12.0 (PbO)15.0 (SiO2)65.0 ,0,0,0,0,0,5,0,0,0,3,0,0,0,12,0,15,0,65,0,0,0,0,0,0,67,27.03,0.294
# 996,4204,50416,Molot V.A.,1992,nan,(B2O3)21.8 (Na2O)22.0 (SiO2)56.2 ,0,0,21.8,0,0,0,0,0,0,0,0,0,0,22,0,0,0,56.2,0,0,0,0,0,0,76.9,32.6,0.219
# 1238,5798,92560,Singh S.,1989,nan,(B2O3)70.0 (Li2O)5.0 (Na2O)25.0 ,0,0,70,0,0,0,0,0,0,0,0,5,0,25,0,0,0,0,0,0,0,0,0,0,67.5,26.68,0.226
# 4533,35365,425188,Abd El Latif L.,2005,nan,(B2O3)49.8 (Na2O)19.84 (SiO2)30.361 ,0,0,49.7996,0,0,0,0,0,0,0,0,0,0,19.83968,0,0,0,30.36072,0,0,0,0,0,0,67.6,27.87,0.257
# 4601,36224,433572,Fukawa Y.,2009,nan,(B2O3)61.0 (Na2O)39.0 ,0,0,61,0,0,0,0,0,0,0,0,0,0,39,0,0,0,0,0,0,0,0,0,0,56,21,0.286
# 872,3852,4462,Appen A.A.,1959,nan,(B2O3)16.0 (Na2O)16.0 (SiO2)68.0 ,0,0,16,0,0,0,0,0,0,0,0,0,0,16,0,0,0,68,0,0,0,0,0,0,78.4,32.86,0.23
# 835,3846,12319,Gan Fuxi,1959,nan,(BeO)18.0 (Na2O)12.0 (SiO2)70.0 ,0,0,0,0,18,0,0,0,0,0,0,0,0,12,0,0,0,70,0,0,0,0,0,0,77.4,32.56,0.224
# 3704,28483,380555,El-Adawy A.,2004,nan,(B2O3)78.431 (Na2O)19.608 (TiO2)1.961 ,0,0,78.43137471,0,0,0,0,0,0,0,0,0,0,19.60784118,0,0,0,0,0,0,1.960784118,0,0,0,58.5,23.58,0.281
# 2239,9898,41100,Coenen M.,1961,nan,(B2O3)53.333 (Na2O)33.333 (SiO2)13.333 ,0,0,53.33334,0,0,0,0,0,0,0,0,0,0,33.33333,0,0,0,13.33333,0,0,0,0,0,0,101,41,0.27
# 2242,9898,41103,Coenen M.,1961,nan,(B2O3)33.333 (Na2O)33.333 (SiO2)33.333 ,0,0,33.33333333,0,0,0,0,0,0,0,0,0,0,33.33333333,0,0,0,33.33333333,0,0,0,0,0,0,95.2,37.02,0.25267475
# 3757,28787,373208,Kodama M.,1999,nan,(B2O3)75.8 (Li2O)24.2 ,0,0,75.8,0,0,0,0,0,0,0,0,24.2,0,0,0,0,0,0,0,0,0,0,0,0,68,26,0.273
# 845,3846,12329,Gan Fuxi,1959,nan,(CaO)18.0 (K2O)12.0 (SiO2)70.0 ,0,0,0,0,0,18,0,0,0,12,0,0,0,0,0,0,0,70,0,0,0,0,0,0,70.7,29.33,0.235
# 3758,28787,373209,Kodama M.,1999,nan,(B2O3)73.8 (Li2O)26.2 ,0,0,73.8,0,0,0,0,0,0,0,0,26.2,0,0,0,0,0,0,0,0,0,0,0,0,73,28,0.27
# 4924,39287,460633,Hojamberdiev M.,2012,nan,(CaO)3.0 (Li2O)4.0 (MgO)7.0 (Na2O)13.0 (SiO2)73.0 ,0,0,0,0,0,3,0,0,0,0,0,4,7,13,0,0,0,73,0,0,0,0,0,0,75.9,31.43,0.236
# 3759,28787,373210,Kodama M.,1999,nan,(B2O3)71.8 (Li2O)28.2 ,0,0,71.8,0,0,0,0,0,0,0,0,28.2,0,0,0,0,0,0,0,0,0,0,0,0,78,30,0.268
# 4262,32592,389343,Marzouk S.Y.,2007,nan,(B2O3)72.324 (Na2O)10.832 (SiO2)16.76 (TiO2)0.084 ,0,0,72.32355217,0,0,0,0,0,0,0,0,0,0,10.83202032,0,0,0,16.7603805,0,0,0.084047003,0,0,0,74.9,31.2,0.179
# 3258,26465,308111,Subbalakshmi P.,2002,nan,(P2O5)60.0 (PbO)40.0 ,0,0,0,0,0,0,0,0,0,0,0,0,0,0,60,40,0,0,0,0,0,0,0,0,45.35,19.605,0.1775
# 3746,28787,373197,Kodama M.,1999,nan,(B2O3)97.8 (Li2O)2.2 ,0,0,97.8,0,0,0,0,0,0,0,0,2.2,0,0,0,0,0,0,0,0,0,0,0,0,21,8,0.28
# 4994,39802,466083,Mohajerani A.,2012,nan,(Al2O3)8.0 (Li2O)23.0 (Na2O)23.0 (P2O5)46.0 ,8,0,0,0,0,0,0,0,0,0,0,23,0,23,46,0,0,0,0,0,0,0,0,0,69,27,0.25
# 4767,38049,449148,Jindal R.,2011,nan,(Al2O3)16.117 (B2O3)6.41 (Na2O)18.438 (SiO2)59.035 ,16.11700919,0,6.40998468,0,0,0,0,0,0,0,0,0,0,18.43834908,0,0,0,59.03465705,0,0,0,0,0,0,73.4,30.47,0.23
# 4532,35365,425187,Abd El Latif L.,2005,nan,(B2O3)46.054 (Na2O)9.59 (SiO2)44.356 ,0,0,46.05394,0,0,0,0,0,0,0,0,0,0,9.59041,0,0,0,44.35565,0,0,0,0,0,0,45.6,18.55,0.257
# 2704,16508,354480,Le Bourhis E.,2000,nan,(Al2O3)0.348 (CaO)10.125 (MgO)5.87 (Na2O)12.787 (SiO2)70.871 ,0.348027302,0,0,0,0,10.12467007,0,0,0,0,0,0,5.869552041,12.78669009,0,0,0,70.8710605,0,0,0,0,0,0,73,29.1,0.23
# 4531,35365,425186,Abd El Latif L.,2005,nan,(B2O3)44.5 (Na2O)8.8 (SiO2)46.7 ,0,0,44.5,0,0,0,0,0,0,0,0,0,0,8.8,0,0,0,46.7,0,0,0,0,0,0,44.5,18.09,0.257
# 4498,35142,423428,Fukawa Y.,2008,nan,(B2O3)53.0 (Li2O)47.0 ,0,0,53,0,0,0,0,0,0,0,0,47,0,0,0,0,0,0,0,0,0,0,0,0,78,30,0.272
# 839,3846,12323,Gan Fuxi,1959,nan,(BaO)18.0 (Na2O)12.0 (SiO2)70.0 ,0,0,0,18,0,0,0,0,0,0,0,0,0,12,0,0,0,70,0,0,0,0,0,0,73.6,30.01,0.252
# 4604,36224,433575,Fukawa Y.,2009,nan,(B2O3)55.0 (Na2O)45.0 ,0,0,55,0,0,0,0,0,0,0,0,0,0,45,0,0,0,0,0,0,0,0,0,0,55.6,21.15,0.28669315
# 1746,7347,93929,Shinkai N.,1981,nan,(B2O3)50.0 (PbO)12.5 (ZnO)37.5 ,0,0,50,0,0,0,0,0,0,0,0,0,0,0,0,12.5,0,0,0,0,0,0,37.5,0,83.6,33.7,0.266
# 3780,29015,381947,Gowda V.C.V.,2005,nan,(B2O3)95.0 (Li2O)5.0 ,0,0,95,0,0,0,0,0,0,0,0,5,0,0,0,0,0,0,0,0,0,0,0,0,21.8,8.49,0.26
# 3750,28787,373201,Kodama M.,1999,nan,(B2O3)89.6 (Li2O)10.4 ,0,0,89.6,0,0,0,0,0,0,0,0,10.4,0,0,0,0,0,0,0,0,0,0,0,0,35,14,0.274
# 254,292,21064,Karapetyan G.O.,1980,nan,(Al2O3)17.351 (Li2O)16.282 (SiO2)62.57 (TiO2)3.797 ,17.35135913,0,0,0,0,0,0,0,0,0,0,16.28172919,0,0,0,0,0,62.57008687,0,0,3.79682481,0,0,0,85.2,35.2,0.23
# 962,3863,12536,Manghnani M.H.,1972,nan,(Na2O)17.5 (SiO2)57.5 (TiO2)25.0 ,0,0,0,0,0,0,0,0,0,0,0,0,0,17.5,0,0,0,57.5,0,0,25,0,0,0,84.7,35.03,0.228
# 3748,28787,373199,Kodama M.,1999,nan,(B2O3)93.8 (Li2O)6.2 ,0,0,93.8,0,0,0,0,0,0,0,0,6.2,0,0,0,0,0,0,0,0,0,0,0,0,26,10,0.277
# 3557,27734,359599,Deriano S.,2004,nan,(Al2O3)2.0 (CaO)2.5 (MgO)2.5 (Na2O)15.0 (SiO2)78.0 ,2,0,0,0,0,2.5,0,0,0,0,0,0,2.5,15,0,0,0,78,0,0,0,0,0,0,68.3,28.4,0.187
# 965,3863,12539,Manghnani M.H.,1972,nan,(Na2O)17.5 (SiO2)62.5 (TiO2)20.0 ,0,0,0,0,0,0,0,0,0,0,0,0,0,17.5,0,0,0,62.5,0,0,20,0,0,0,81.8,33.69,0.233
# 2240,9898,41101,Coenen M.,1961,nan,(B2O3)46.667 (Na2O)33.333 (SiO2)20.0 ,0,0,46.66666467,0,0,0,0,0,0,0,0,0,0,33.33333333,0,0,0,20.000002,0,0,0,0,0,0,123,50,0.25
# 1188,5272,70194,Osaka A.,1974,nan,(B2O3)50.0 (PbO)50.0 ,0,0,50,0,0,0,0,0,0,0,0,0,0,0,0,50,0,0,0,0,0,0,0,0,60.7,24.35,0.26727115
# 2542,12969,78270,Schmidt G.,1986,nan,(B2O3)35.0 (BaO)30.0 (SiO2)35.0 ,0,0,35,30,0,0,0,0,0,0,0,0,0,0,0,0,0,35,0,0,0,0,0,0,89,35.6,0.271
# 4495,35142,423425,Fukawa Y.,2008,nan,(B2O3)64.0 (Li2O)36.0 ,0,0,64,0,0,0,0,0,0,0,0,36,0,0,0,0,0,0,0,0,0,0,0,0,84.5,33,0.2602879
# 4922,39287,460631,Hojamberdiev M.,2012,nan,(CaO)3.0 (MgO)7.0 (Na2O)17.0 (SiO2)73.0 ,0,0,0,0,0,3,0,0,0,0,0,0,7,17,0,0,0,73,0,0,0,0,0,0,68.6,27.67,0.223
# 972,3865,12554,Johnston R.A.,1975,nan,(Na2O)30.0 (SiO2)50.0 (TiO2)20.0 ,0,0,0,0,0,0,0,0,0,0,0,0,0,30,0,0,0,50,0,0,20,0,0,0,74.55,29.235,0.257
# 4996,39802,466085,Mohajerani A.,2012,nan,(Al2O3)8.0 (Na2O)46.0 (P2O5)46.0 ,8,0,0,0,0,0,0,0,0,0,0,0,0,46,46,0,0,0,0,0,0,0,0,0,51,19,0.32
# 4602,36224,433573,Fukawa Y.,2009,nan,(B2O3)59.0 (Na2O)41.0 ,0,0,59,0,0,0,0,0,0,0,0,0,0,41,0,0,0,0,0,0,0,0,0,0,55,21,0.29
# 2243,9898,41105,Coenen M.,1961,nan,(B2O3)20.0 (Na2O)33.333 (SiO2)46.667 ,0,0,20.000002,0,0,0,0,0,0,0,0,0,0,33.33333333,0,0,0,46.66666467,0,0,0,0,0,0,66,25,0.3
# 4993,39802,466082,Mohajerani A.,2012,nan,(Al2O3)8.0 (Li2O)34.5 (Na2O)11.5 (P2O5)46.0 ,8,0,0,0,0,0,0,0,0,0,0,34.5,0,11.5,46,0,0,0,0,0,0,0,0,0,76,30,0.25
# 3752,28787,373203,Kodama M.,1999,nan,(B2O3)85.7 (Li2O)14.3 ,0,0,85.7,0,0,0,0,0,0,0,0,14.3,0,0,0,0,0,0,0,0,0,0,0,0,44,17,0.276
# 1749,7347,93932,Shinkai N.,1981,nan,(B2O3)60.0 (PbO)20.0 (ZnO)20.0 ,0,0,60,0,0,0,0,0,0,0,0,0,0,0,0,20,0,0,0,0,0,0,20,0,87.8,34.7,0.249
# 292,414,22219,Gan Fuxi,1959,nan,(Al2O3)10.0 (B2O3)10.0 (CaO)18.0 (Na2O)12.0 (SiO2)50.0 ,10,0,10,0,0,18,0,0,0,0,0,0,0,12,0,0,0,50,0,0,0,0,0,0,77.4,31.09,0.23
# 645,2416,33049,Ashizuka M.,1985,nan,(Al2O3)15.1 (CaO)32.1 (P2O5)5.6 (SiO2)47.2 ,15.1,0,0,0,0,32.1,0,0,0,0,0,0,0,0,5.6,0,0,47.2,0,0,0,0,0,0,86.2,33.94,0.254
# 4478,34939,422362,Dauce R.,2008,nan,(Al2O3)19.14 (MgO)20.34 (SiO2)52.64 (Y2O3)7.88 ,19.14,0,0,0,0,0,0,0,0,0,0,0,20.34,0,0,0,0,52.64,0,0,0,7.88,0,0,107,44,0.23
# 5000,39802,466089,Mohajerani A.,2012,nan,(B2O3)70.0 (Li2O)7.5 (Na2O)22.5 ,0,0,70,0,0,0,0,0,0,0,0,7.5,0,22.5,0,0,0,0,0,0,0,0,0,0,74,29,0.26
# 4365,33560,411152,Wilantewicz T.E,2008,-,(Al2O3)0.4 (CaO)9.309 (K2O)0.1 (MgO)6.106 (Na2O)13.714 (SiO2)70.37 ,0.400400374,0,0,0,0,9.309309395,0,0,0,0.100100093,0,0,6.106105603,13.71370911,0,0,0,70.37037543,0,0,0,0,0,0,74,30,0.22
# 842,3846,12326,Gan Fuxi,1959,nan,(Na2O)12.0 (PbO)18.0 (SiO2)70.0 ,0,0,0,0,0,0,0,0,0,0,0,0,0,12,0,18,0,70,0,0,0,0,0,0,53.4,22.17,0.217
# 3755,28787,373206,Kodama M.,1999,nan,(B2O3)79.8 (Li2O)20.2 ,0,0,79.8,0,0,0,0,0,0,0,0,20.2,0,0,0,0,0,0,0,0,0,0,0,0,58,23,0.277
# 4366,33560,411153,Wilantewicz T.E,2008,Corning 7740,(Al2O3)2.0 (B2O3)13.0 (Na2O)4.0 (SiO2)81.0 ,2,0,13,0,0,0,0,0,0,0,0,0,0,4,0,0,0,81,0,0,0,0,0,0,63,26,0.2
# 3749,28787,373200,Kodama M.,1999,nan,(B2O3)91.7 (Li2O)8.3 ,0,0,91.7,0,0,0,0,0,0,0,0,8.3,0,0,0,0,0,0,0,0,0,0,0,0,31,12,0.276
# 3756,28787,373207,Kodama M.,1999,nan,(B2O3)77.8 (Li2O)22.2 ,0,0,77.8,0,0,0,0,0,0,0,0,22.2,0,0,0,0,0,0,0,0,0,0,0,0,62,24,0.276
# 2442,12094,89934,Beall G.H.,1979,nan,(Al2O3)5.0 (B2O3)55.0 (Li2O)40.0 ,5,0,55,0,0,0,0,0,0,0,0,40,0,0,0,0,0,0,0,0,0,0,0,0,88.9,35.16,0.28
# 994,4204,50414,Molot V.A.,1992,nan,(B2O3)10.0 (Na2O)25.0 (SiO2)65.0 ,0,0,10,0,0,0,0,0,0,0,0,0,0,25,0,0,0,65,0,0,0,0,0,0,71.3,29.2,0.234
# 1677,6896,52432,Zaretskaya G.N.,1987,nan,(Na2O)50.0 (P2O5)50.0 ,0,0,0,0,0,0,0,0,0,0,0,0,0,50,50,0,0,0,0,0,0,0,0,0,36.82,14.012,0.2974
# 1753,7347,93936,Shinkai N.,1981,nan,(B2O3)70.0 (PbO)15.0 (ZnO)15.0 ,0,0,70,0,0,0,0,0,0,0,0,0,0,0,0,15,0,0,0,0,0,0,15,0,70.6,28.1,0.271
# 3754,28787,373205,Kodama M.,1999,nan,(B2O3)81.7 (Li2O)18.3 ,0,0,81.7,0,0,0,0,0,0,0,0,18.3,0,0,0,0,0,0,0,0,0,0,0,0,53,21,0.277
# 171,259,20601,Livshits V.Ya.,1988,nan,(K2O)3.6 (Na2O)14.5 (SiO2)72.6 (SnO2)9.3 ,0,0,0,0,0,0,0,0,0,3.6,0,0,0,14.5,0,0,0,72.6,9.3,0,0,0,0,0,84.1,33.9,0.228
# 2443,12094,89935,Beall G.H.,1979,nan,(Al2O3)5.0 (B2O3)51.0 (Li2O)44.0 ,5,0,51,0,0,0,0,0,0,0,0,44,0,0,0,0,0,0,0,0,0,0,0,0,86.8,33.79,0.27
# 4528,35365,425183,Abd El Latif L.,2005,nan,(B2O3)48.7 (Na2O)3.3 (SiO2)48.0 ,0,0,48.7,0,0,0,0,0,0,0,0,0,0,3.3,0,0,0,48,0,0,0,0,0,0,35.6,14.29,0.259
# 4923,39287,460632,Hojamberdiev M.,2012,nan,(CaO)3.0 (K2O)4.0 (MgO)7.0 (Na2O)13.0 (SiO2)73.0 ,0,0,0,0,0,3,0,0,0,4,0,0,7,13,0,0,0,73,0,0,0,0,0,0,65.9,26.99,0.21
# 3622,28292,380186,Abd El-Moneim A,2003,nan,(Al2O3)27.273 (B2O3)36.364 (CaO)27.273 (TiO2)9.091 ,27.27272755,0,36.36363673,0,0,27.27272755,0,0,0,0,0,0,0,0,0,0,0,0,0,0,9.090908182,0,0,0,100,41.4,0.219
# 2246,9898,149249,Coenen M.,1961,nan,(Na2O)33.333 (SiO2)66.667 ,0,0,0,0,0,0,0,0,0,0,0,0,0,33.33333333,0,0,0,66.66666667,0,0,0,0,0,0,56.55,22.45,0.27353415
# 876,3852,4466,Appen A.A.,1959,nan,(Na2O)32.0 (SiO2)68.0 ,0,0,0,0,0,0,0,0,0,0,0,0,0,32,0,0,0,68,0,0,0,0,0,0,58.5,23.64,0.25
# 3753,28787,373204,Kodama M.,1999,nan,(B2O3)83.7 (Li2O)16.3 ,0,0,83.7,0,0,0,0,0,0,0,0,16.3,0,0,0,0,0,0,0,0,0,0,0,0,48,19,0.277
# 4617,36434,435407,Matsuda Y.,2009,nan,(B2O3)56.0 (Li2O)44.0 ,0,0,56,0,0,0,0,0,0,0,0,44,0,0,0,0,0,0,0,0,0,0,0,0,84,32.5,0.2786613
# 4529,35365,425184,Abd El Latif L.,2005,nan,(B2O3)48.949 (Na2O)4.404 (SiO2)46.647 ,0,0,48.94895245,0,0,0,0,0,0,0,0,0,0,4.40440522,0,0,0,46.64664233,0,0,0,0,0,0,34,13.64,0.259
# 3792,29015,381958,Gowda V.C.V.,2005,nan,(B2O3)60.0 (Li2O)15.0 (PbO)25.0 ,0,0,60,0,0,0,0,0,0,0,0,15,0,0,0,25,0,0,0,0,0,0,0,0,82.8,33.64,0.22
# 4482,34939,422366,Dauce R.,2008,nan,(Al2O3)20.0 (La2O3)10.0 (SiO2)60.0 (Y2O3)10.0 ,20,0,0,0,0,0,0,0,0,0,10,0,0,0,0,0,0,60,0,0,0,10,0,0,114,45,0.28
# 1047,4206,50469,Molot V.A.,1992,nan,(Al2O3)30.0 (Li2O)16.7 (Na2O)16.7 (SiO2)36.6 ,30,0,0,0,0,0,0,0,0,0,0,16.7,0,16.7,0,0,0,36.6,0,0,0,0,0,0,89.9,35.8,0.244
# 1444,6549,37695,Field M.B.,1971,-,(Al2O3)16.421 (Li2O)15.571 (SiO2)65.724 (TiO2)1.133 (ZrO2)1.151 ,16.421,0,0,0,0,0,0,0,0,0,0,15.571,0,0,0,0,0,65.724,0,0,1.133,0,0,1.151,81.9,33.88,0.219
# 3623,28292,380187,Abd El-Moneim A,2003,nan,(Al2O3)26.087 (B2O3)34.783 (CaO)26.087 (TiO2)13.043 ,26.08695739,0,34.78260652,0,0,26.08695739,0,0,0,0,0,0,0,0,0,0,0,0,0,0,13.0434787,0,0,0,101,41.8,0.218
# 173,259,20603,Livshits V.Ya.,1988,nan,(K2O)3.7 (Na2O)14.7 (SiO2)73.5 (ZrO2)8.1 ,0,0,0,0,0,0,0,0,0,3.699999593,0,0,0,14.69999838,0,0,0,73.50000191,0,0,0,0,0,8.100000109,79.5,32.3,0.221
# 4992,39802,466081,Mohajerani A.,2012,nan,(Al2O3)8.0 (Li2O)46.0 (P2O5)46.0 ,8,0,0,0,0,0,0,0,0,0,0,46,0,0,46,0,0,0,0,0,0,0,0,0,71,28,0.28
# 1745,7347,93928,Shinkai N.,1981,nan,(B2O3)50.0 (PbO)25.0 (ZnO)25.0 ,0,0,50,0,0,0,0,0,0,0,0,0,0,0,0,25,0,0,0,0,0,0,25,0,81.3,32.4,0.266
# 2597,14883,141342,Coenen M.,1962,nan,(Na2O)26.0 (SiO2)74.0 ,0,0,0,0,0,0,0,0,0,0,0,0,0,26,0,0,0,74,0,0,0,0,0,0,52.95,21.235,0.2575
# 2441,12094,89933,Beall G.H.,1979,nan,(Al2O3)5.0 (B2O3)60.0 (Li2O)35.0 ,5,0,60,0,0,0,0,0,0,0,0,35,0,0,0,0,0,0,0,0,0,0,0,0,84.1,33.09,0.26
# 1033,4206,50455,Molot V.A.,1992,nan,(Al2O3)2.0 (Na2O)33.0 (SiO2)65.0 ,2,0,0,0,0,0,0,0,0,0,0,0,0,33,0,0,0,65,0,0,0,0,0,0,60.7,24.5,0.249
# 992,4204,50412,Molot V.A.,1992,nan,(B2O3)6.0 (Na2O)25.0 (SiO2)69.0 ,0,0,6,0,0,0,0,0,0,0,0,0,0,25,0,0,0,69,0,0,0,0,0,0,64.4,26.4,0.229
# 1750,7347,93933,Shinkai N.,1981,nan,(B2O3)60.0 (PbO)10.0 (ZnO)30.0 ,0,0,60,0,0,0,0,0,0,0,0,0,0,0,0,10,0,0,0,0,0,0,30,0,90.1,36,0.262
# 2446,12094,89946,Beall G.H.,1979,nan,(Al2O3)20.0 (B2O3)40.0 (Li2O)40.0 ,20,0,40,0,0,0,0,0,0,0,0,40,0,0,0,0,0,0,0,0,0,0,0,0,80.6,31.72,0.26
# 4496,35142,423426,Fukawa Y.,2008,nan,(B2O3)60.0 (Li2O)40.0 ,0,0,60,0,0,0,0,0,0,0,0,40,0,0,0,0,0,0,0,0,0,0,0,0,90,35.5,0.2575
# 783,3508,8583,Aleksandrov V.I,1977,nan,(Al2O3)21.55 (Sc2O3)5.311 (SiO2)73.139 ,21.54989983,0,0,0,0,0,0,0,0,0,0,0,0,0,0,0,5.310992565,73.13910761,0,0,0,0,0,0,124,50.03,0.249
# 335,572,155582,Spinner S.,1954,Vycor,(B2O3)3.471 (SiO2)96.529 ,0,0,3.471136139,0,0,0,0,0,0,0,0,0,0,0,0,0,0,96.52886386,0,0,0,0,0,0,66,28.65,0.158
# 2447,12094,89947,Beall G.H.,1979,nan,(Al2O3)5.0 (B2O3)50.0 (Li2O)45.0 ,5,0,50,0,0,0,0,0,0,0,0,45,0,0,0,0,0,0,0,0,0,0,0,0,86.2,34.48,0.26
# 840,3846,12324,Gan Fuxi,1959,nan,(Na2O)12.0 (SiO2)70.0 (ZnO)18.0 ,0,0,0,0,0,0,0,0,0,0,0,0,0,12,0,0,0,70,0,0,0,0,18,0,65.7,27.07,0.222
# 295,414,22222,Gan Fuxi,1959,nan,(Al2O3)10.0 (B2O3)10.0 (Na2O)12.0 (SiO2)50.0 (ZnO)18.0 ,10,0,10,0,0,0,0,0,0,0,0,0,0,12,0,0,0,50,0,0,0,0,18,0,71.8,28.74,0.24
# 4612,36434,435402,Matsuda Y.,2009,nan,(B2O3)75.0 (Li2O)25.0 ,0,0,75,0,0,0,0,0,0,0,0,25,0,0,0,0,0,0,0,0,0,0,0,0,70.5,27.5,0.2929074
# 3800,29141,382252,Abd El-Moneim A,2005,nan,(Al2O3)20.642 (B2O3)40.494 (CaO)37.63 (TiO2)1.235 ,20.64197835,0,40.49382676,0,0,37.62962699,0,0,0,0,0,0,0,0,0,0,0,0,0,0,1.234567901,0,0,0,108,44.6,0.219
# 2599,14883,141344,Coenen M.,1962,nan,(Na2O)33.3 (SiO2)66.7 ,0,0,0,0,0,0,0,0,0,0,0,0,0,33.3,0,0,0,66.7,0,0,0,0,0,0,56.975,22.8075,0.25875
# 291,414,22218,Gan Fuxi,1959,nan,(Al2O3)10.0 (B2O3)10.0 (MgO)18.0 (Na2O)12.0 (SiO2)50.0 ,10,0,10,0,0,0,0,0,0,0,0,0,18,12,0,0,0,50,0,0,0,0,0,0,71.9,29.52,0.21
# 4987,39802,466076,Mohajerani A.,2012,nan,(Li2O)40.0 (SiO2)60.0 ,0,0,0,0,0,0,0,0,0,0,0,40,0,0,0,0,0,60,0,0,0,0,0,0,80.46666667,32.25,0.238666667
# 1044,4206,50466,Molot V.A.,1992,nan,(Al2O3)11.2 (Li2O)14.1 (Na2O)18.6 (SiO2)56.1 ,11.2,0,0,0,0,0,0,0,0,0,0,14.1,0,18.6,0,0,0,56.1,0,0,0,0,0,0,82,33.3,0.223
# 3785,29015,381951,Gowda V.C.V.,2005,nan,(B2O3)65.0 (Li2O)15.0 (PbO)20.0 ,0,0,65,0,0,0,0,0,0,0,0,15,0,0,0,20,0,0,0,0,0,0,0,0,70.35,27.91,0.27
# 3782,29015,387198,Gowda V.C.V.,2005,nan,(B2O3)85.0 (Li2O)15.0 ,0,0,85,0,0,0,0,0,0,0,0,15,0,0,0,0,0,0,0,0,0,0,0,0,43.85,17.03,0.2775
# 3950,30900,391625,Schilling F.R.,2001,nan,(Al2O3)3.528 (CaO)21.877 (MgO)26.661 (SiO2)47.935 ,3.527513247,0,0,0,0,21.87656153,0,0,0,0,0,0,26.66082187,0,0,0,0,47.93510336,0,0,0,0,0,0,104,41.1,0.275
# 2705,16608,145328,Sirazhiddinov N,1966,nan,(Al2O3)22.222 (MgO)22.222 (SiO2)55.556 ,22.22222,0,0,0,0,0,0,0,0,0,0,0,22.22222,0,0,0,0,55.55556,0,0,0,0,0,0,101,40.22,0.265
# 3949,30900,391624,Schilling F.R.,2001,nan,(Al2O3)7.45 (CaO)21.376 (MgO)23.588 (SiO2)47.585 ,7.450336298,0,0,0,0,21.37594086,0,0,0,0,0,0,23.58847094,0,0,0,0,47.5852519,0,0,0,0,0,0,102,40.3,0.275
# 2440,12094,89932,Beall G.H.,1979,nan,(Al2O3)5.0 (B2O3)65.0 (Li2O)30.0 ,5,0,65,0,0,0,0,0,0,0,0,30,0,0,0,0,0,0,0,0,0,0,0,0,76.5,30.34,0.27
# 1776,7459,56010,Kodama M.,1994,nan,(B2O3)94.0 (Li2O)6.0 ,0,0,94,0,0,0,0,0,0,0,0,6,0,0,0,0,0,0,0,0,0,0,0,0,25.9,10.06666667,0.296607867
# 2444,12094,89936,Beall G.H.,1979,nan,(Al2O3)5.0 (B2O3)49.0 (Li2O)46.0 ,5,0,49,0,0,0,0,0,0,0,0,46,0,0,0,0,0,0,0,0,0,0,0,0,88.2,34.48,0.27
# 3953,30900,391628,Schilling F.R.,2001,nan,(Al2O3)6.606 (CaO)19.694 (MgO)27.584 (SiO2)46.116 ,6.60579467,0,0,0,0,19.69368902,0,0,0,0,0,0,27.58407862,0,0,0,0,46.11643769,0,0,0,0,0,0,106,41.8,0.277
# 3784,29015,381950,Gowda V.C.V.,2005,nan,(B2O3)70.0 (Li2O)10.0 (PbO)20.0 ,0,0,70,0,0,0,0,0,0,0,0,10,0,0,0,20,0,0,0,0,0,0,0,0,67.25,26.295,0.27
# 858,3849,12362,Tille U.,1978,nan,(CaO)13.5 (Na2O)10.0 (SiO2)76.5 ,0,0,0,0,0,13.5,0,0,0,0,0,0,0,10,0,0,0,76.5,0,0,0,0,0,0,73.9,30.6,0.201
# 2696,16472,158854,Livshits V.Ya.,1999,nan,(Li2O)20.0 (Na2O)5.0 (SiO2)54.0 (TiO2)15.0 (ZrO2)6.0 ,0,0,0,0,0,0,0,0,0,0,0,20,0,5,0,0,0,54,0,0,15,0,0,6,103,41.89,0.237
# 4085,31787,379148,Kodama M.,2006,nan,(B2O3)100.0 ,0,0,100,0,0,0,0,0,0,0,0,0,0,0,0,0,0,0,0,0,0,0,0,0,16.86866667,6.660333333,0.275031744
# 3799,29141,382251,Abd El-Moneim A,2005,nan,(Al2O3)20.9 (B2O3)41.0 (CaO)38.1 ,20.9,0,41,0,0,38.1,0,0,0,0,0,0,0,0,0,0,0,0,0,0,0,0,0,0,112,46.2,0.219
# 294,414,22221,Gan Fuxi,1959,nan,(Al2O3)10.0 (B2O3)10.0 (BaO)18.0 (Na2O)12.0 (SiO2)50.0 ,10,0,10,18,0,0,0,0,0,0,0,0,0,12,0,0,0,50,0,0,0,0,0,0,75.4,30.99,0.21
# 1035,4206,50457,Molot V.A.,1992,nan,(Al2O3)7.0 (Na2O)33.0 (SiO2)60.0 ,7,0,0,0,0,0,0,0,0,0,0,0,0,33,0,0,0,60,0,0,0,0,0,0,63.5,25.4,0.258
# 2595,14883,141340,Coenen M.,1962,nan,(Na2O)20.0 (SiO2)80.0 ,0,0,0,0,0,0,0,0,0,0,0,0,0,20,0,0,0,80,0,0,0,0,0,0,59.32857143,24.29428571,0.228006571
# 4998,39802,466087,Mohajerani A.,2012,nan,(B2O3)70.0 (Li2O)22.5 (Na2O)7.5 ,0,0,70,0,0,0,0,0,0,0,0,22.5,0,7.5,0,0,0,0,0,0,0,0,0,0,82,33,0.25
# 837,3846,12321,Gan Fuxi,1959,nan,(CaO)18.0 (Na2O)12.0 (SiO2)70.0 ,0,0,0,0,0,18,0,0,0,0,0,0,0,12,0,0,0,70,0,0,0,0,0,0,77.7,32.07,0.218
# 2697,16472,158855,Livshits V.Ya.,1999,nan,(Li2O)20.0 (Na2O)5.0 (SiO2)51.0 (TiO2)15.0 (ZrO2)9.0 ,0,0,0,0,0,0,0,0,0,0,0,20,0,5,0,0,0,51,0,0,15,0,0,9,106,42.99,0.24
# 713,3259,18458,Gamberg E.,1973,nan,(K2O)25.0 (SiO2)75.0 ,0,0,0,0,0,0,0,0,0,25,0,0,0,0,0,0,0,75,0,0,0,0,0,0,49.16666667,19.98666667,0.236821267
# 5137,40360,467698,Matori K.A.,2013,nan,(P2O5)50.0 (PbO)50.0 ,0,0,0,0,0,0,0,0,0,0,0,0,0,0,50,50,0,0,0,0,0,0,0,0,37.9,15,0.256
# 4153,31921,405144,Aitken B.G.,2007,nan,(Al2O3)17.256 (BaO)0.01 (La2O3)11.64 (SiO2)69.943 (SrO)1.15 ,17.25578257,0,0,0.010003349,0,0,0,0,0,0,11.64040648,0,0,0,0,0,0,69.94342242,0,1.150385171,0,0,0,0,94,37.43,0.263
# 356,1576,9754,Bokin P.Ya.,1970,nan,(Na2O)13.0 (SiO2)87.0 ,0,0,0,0,0,0,0,0,0,0,0,0,0,13,0,0,0,87,0,0,0,0,0,0,62.1,25.89,0.205
# 4927,39287,460636,Hojamberdiev M.,2012,nan,(CaO)10.0 (K2O)15.0 (SiO2)75.0 ,0,0,0,0,0,10,0,0,0,15,0,0,0,0,0,0,0,75,0,0,0,0,0,0,62.6,25.235,0.234
# 2524,12626,149405,Rathmann C.L.,1968,Corning 7971,(SiO2)94.33 (TiO2)5.67 ,0,0,0,0,0,0,0,0,0,0,0,0,0,0,0,0,0,94.32979094,0,0,5.670209057,0,0,0,67.5,28.96,0.17
# 3946,30900,391621,Schilling F.R.,2001,nan,(CaO)24.994 (MgO)24.541 (SiO2)50.465 ,0,0,0,0,0,24.99356,0,0,0,0,0,0,24.54124,0,0,0,0,50.4652,0,0,0,0,0,0,102,40.2,0.276
# 1110,4654,4485,Appen A.A.,1959,nan,(K2O)32.0 (SiO2)68.0 ,0,0,0,0,0,0,0,0,0,32,0,0,0,0,0,0,0,68,0,0,0,0,0,0,38.7,15.4,0.25
# 2544,12969,78272,Schmidt G.,1986,nan,(B2O3)30.0 (BaO)40.0 (SiO2)30.0 ,0,0,30,40,0,0,0,0,0,0,0,0,0,0,0,0,0,30,0,0,0,0,0,0,81.4,31.8,0.287
# 4166,31921,405201,Aitken B.G.,2007,nan,(Al2O3)17.918 (La2O3)10.94 (MgO)1.481 (SiO2)69.661 ,17.91795445,0,0,0,0,0,0,0,0,0,10.94047897,0,1.480656823,0,0,0,0,69.66090975,0,0,0,0,0,0,94.7,37.89,0.256
# 1141,5154,19230,Nemilov S.V.,1973,nan,(B2O3)98.8 (K2O)1.2 ,0,0,98.8,0,0,0,0,0,0,1.2,0,0,0,0,0,0,0,0,0,0,0,0,0,0,19.4,7.543,0.293
# 358,1576,9756,Bokin P.Ya.,1970,nan,(Na2O)17.0 (SiO2)83.0 ,0,0,0,0,0,0,0,0,0,0,0,0,0,17,0,0,0,83,0,0,0,0,0,0,59.1,24.02,0.225
# 4988,39802,466077,Mohajerani A.,2012,nan,(Li2O)30.0 (Na2O)10.0 (SiO2)60.0 ,0,0,0,0,0,0,0,0,0,0,0,30,0,10,0,0,0,60,0,0,0,0,0,0,84,34,0.23
# 3783,29015,381949,Gowda V.C.V.,2005,nan,(B2O3)75.0 (Li2O)5.0 (PbO)20.0 ,0,0,75,0,0,0,0,0,0,0,0,5,0,0,0,20,0,0,0,0,0,0,0,0,56.85,22.185,0.275
# 847,3846,12331,Gan Fuxi,1959,nan,(BaO)18.0 (K2O)12.0 (SiO2)70.0 ,0,0,0,18,0,0,0,0,0,12,0,0,0,0,0,0,0,70,0,0,0,0,0,0,60.3,24.23,0.239
# 365,1576,9763,Bokin P.Ya.,1970,nan,(K2O)20.0 (SiO2)80.0 ,0,0,0,0,0,0,0,0,0,20,0,0,0,0,0,0,0,80,0,0,0,0,0,0,48.05,19.395,0.24414675
# 1036,4206,50458,Molot V.A.,1992,nan,(Al2O3)8.0 (Na2O)33.0 (SiO2)59.0 ,8,0,0,0,0,0,0,0,0,0,0,0,0,33,0,0,0,59,0,0,0,0,0,0,63.8,26,0.232
# 998,4204,50418,Molot V.A.,1992,nan,(Ga2O3)3.8 (Na2O)24.6 (SiO2)71.6 ,0,0,0,0,0,0,0,0,3.8,0,0,0,0,24.6,0,0,0,71.6,0,0,0,0,0,0,61.3,24.9,0.226
# 4646,36713,437588,Patil S.D.,2009,nan,(B2O3)60.0 (Na2O)20.0 (ZnO)20.0 ,0,0,60,0,0,0,0,0,0,0,0,0,0,20,0,0,0,0,0,0,0,0,20,0,50.45,19.74,0.272
# 4766,38049,449147,Jindal R.,2011,nan,(Al2O3)12.473 (B2O3)5.137 (CaO)6.642 (MgO)6.247 (Na2O)12.426 (SiO2)57.074 ,12.47310025,0,5.137099103,0,0,6.642498133,0,0,0,0,0,0,6.246771125,12.42624025,0,0,0,57.07429114,0,0,0,0,0,0,75.3,30.49,0.24
# 216,290,21038,Karapetyan G.O.,1979,nan,(Al2O3)16.0 (Li2O)19.0 (SiO2)65.0 ,16,0,0,0,0,0,0,0,0,0,0,19,0,0,0,0,0,65,0,0,0,0,0,0,84.3,34.6,0.223
# 5141,40457,468132,Hermansen C.,2013,nan,(CaO)4.8 (Na2O)23.8 (SiO2)71.4 ,0,0,0,0,0,4.8,0,0,0,0,0,0,0,23.8,0,0,0,71.4,0,0,0,0,0,0,65.2,26.4,0.24
# 2545,12969,78273,Schmidt G.,1986,nan,(B2O3)27.5 (BaO)45.0 (SiO2)27.5 ,0,0,27.5,45,0,0,0,0,0,0,0,0,0,0,0,0,0,27.5,0,0,0,0,0,0,75,29.3,0.286
# 1025,4206,50445,Molot V.A.,1992,nan,(Al2O3)25.9 (Li2O)12.6 (Na2O)12.6 (SiO2)48.9 ,25.9,0,0,0,0,0,0,0,0,0,0,12.6,0,12.6,0,0,0,48.9,0,0,0,0,0,0,87.3,35,0.242
# 874,3852,4464,Appen A.A.,1959,nan,(B2O3)24.0 (Na2O)16.0 (SiO2)60.0 ,0,0,24,0,0,0,0,0,0,0,0,0,0,16,0,0,0,60,0,0,0,0,0,0,76.5,31.39,0.214
# 256,292,21066,Karapetyan G.O.,1980,nan,(Al2O3)18.244 (Li2O)14.382 (SiO2)63.52 (TiO2)3.854 ,18.24375982,0,0,0,0,0,0,0,0,0,0,14.38220986,0,0,0,0,0,63.51958936,0,0,3.854440961,0,0,0,86.7,35.9,0.212
# 3937,30772,377581,Lin Chung-Chern,2006,nan,(Li2O)24.661 (SiO2)75.339 ,0,0,0,0,0,0,0,0,0,0,0,24.66095,0,0,0,0,0,75.33905,0,0,0,0,0,0,83.8,34.2,0.23
# 988,4038,4646,Yamane M.,1982,nan,(Al2O3)36.105 (CaO)39.388 (SiO2)24.507 ,36.10469361,0,0,0,0,39.38786394,0,0,0,0,0,0,0,0,0,0,0,24.50744245,0,0,0,0,0,0,108,41.9,0.295
# 5224,40632,468691,Sidek H.A.A.,2003,nan,(Li2O)50.0 (P2O5)50.0 ,0,0,0,0,0,0,0,0,0,0,0,50,0,0,50,0,0,0,0,0,0,0,0,0,49.975,19.75875,0.259173575
# 787,3566,4447,Appen A.A.,1959,nan,(Li2O)16.0 (SiO2)84.0 ,0,0,0,0,0,0,0,0,0,0,0,16,0,0,0,0,0,84,0,0,0,0,0,0,75,31.88,0.18
# 2960,24472,189872,Rajendran V.,1995,nan,(Li2O)33.453 (SiO2)66.547 ,0,0,0,0,0,0,0,0,0,0,0,33.45267,0,0,0,0,0,66.54733,0,0,0,0,0,0,63.45,25.245,0.2515
# 990,4204,50410,Molot V.A.,1992,nan,(B2O3)2.0 (Na2O)25.0 (SiO2)73.0 ,0,0,2,0,0,0,0,0,0,0,0,0,0,25,0,0,0,73,0,0,0,0,0,0,61.3,24.6,0.251
# 3948,30900,391623,Schilling F.R.,2001,nan,(Al2O3)11.525 (CaO)21.528 (MgO)19.863 (SiO2)47.083 ,11.5255,0,0,0,0,21.52786,0,0,0,0,0,0,19.86338,0,0,0,0,47.08326,0,0,0,0,0,0,103,40.6,0.274
# 1180,5272,70186,Osaka A.,1974,nan,(B2O3)70.0 (PbO)30.0 ,0,0,70,0,0,0,0,0,0,0,0,0,0,0,0,30,0,0,0,0,0,0,0,0,57.3,22.525,0.2666344
# 1240,5798,92562,Singh S.,1989,nan,(B2O3)70.0 (Li2O)15.0 (Na2O)15.0 ,0,0,70,0,0,0,0,0,0,0,0,15,0,15,0,0,0,0,0,0,0,0,0,0,75.8,30.285,0.2565
# 4989,39802,466078,Mohajerani A.,2012,nan,(Li2O)20.0 (Na2O)20.0 (SiO2)60.0 ,0,0,0,0,0,0,0,0,0,0,0,20,0,20,0,0,0,60,0,0,0,0,0,0,84,34,0.24
# 258,292,21068,Karapetyan G.O.,1980,nan,(Al2O3)19.275 (Li2O)13.458 (SiO2)63.369 (TiO2)3.898 ,19.27545058,0,0,0,0,0,0,0,0,0,0,13.4582304,0,0,0,0,0,63.3686319,0,0,3.897687117,0,0,0,86.2,35,0.227
# 784,3508,8584,Aleksandrov V.I,1977,nan,(Al2O3)16.893 (SiO2)71.667 (Y2O3)11.44 ,16.89290833,0,0,0,0,0,0,0,0,0,0,0,0,0,0,0,0,71.6669235,0,0,0,11.44016817,0,0,108,44.24,0.225
# 3956,30900,391631,Schilling F.R.,2001,nan,(Al2O3)8.615 (CaO)16.626 (MgO)31.209 (SiO2)43.551 ,8.614700914,0,0,0,0,16.62578983,0,0,0,0,0,0,31.20857969,0,0,0,0,43.55092956,0,0,0,0,0,0,108,42.4,0.279
# 3624,28292,380188,Abd El-Moneim A,2003,nan,(Al2O3)25.0 (B2O3)33.333 (CaO)25.0 (TiO2)16.667 ,25,0,33.33333,0,0,25,0,0,0,0,0,0,0,0,0,0,0,0,0,0,16.66667,0,0,0,112,46.1,0.219
# 4524,35365,425179,Abd El Latif L.,2005,nan,(B2O3)94.4 (Na2O)5.6 ,0,0,94.4,0,0,0,0,0,0,0,0,0,0,5.6,0,0,0,0,0,0,0,0,0,0,30,12.9,0.166
# 174,259,20604,Livshits V.Ya.,1988,nan,(K2O)3.6 (Na2O)14.2 (SiO2)71.1 (ZrO2)11.1 ,0,0,0,0,0,0,0,0,0,3.6,0,0,0,14.2,0,0,0,71.1,0,0,0,0,0,11.1,82,33.4,0.232
# 245,292,21087,Karapetyan G.O.,1980,nan,(Al2O3)6.849 (Li2O)30.563 (SiO2)62.587 ,6.849482795,0,0,0,0,0,0,0,0,0,0,30.56312908,0,0,0,0,0,62.58738812,0,0,0,0,0,0,83,34.1,0.213
# 4990,39802,466079,Mohajerani A.,2012,nan,(Li2O)10.0 (Na2O)30.0 (SiO2)60.0 ,0,0,0,0,0,0,0,0,0,0,0,10,0,30,0,0,0,60,0,0,0,0,0,0,71,29,0.22
# 987,4038,4645,Yamane M.,1982,nan,(Al2O3)27.5 (CaO)37.501 (SiO2)35.0 ,27.49975,0,0,0,0,37.50054,0,0,0,0,0,0,0,0,0,0,0,34.99971,0,0,0,0,0,0,103,40,0.293
# 1019,4206,50439,Molot V.A.,1992,nan,(Al2O3)3.5 (Li2O)12.7 (Na2O)12.6 (SiO2)71.2 ,3.5,0,0,0,0,0,0,0,0,0,0,12.7,0,12.6,0,0,0,71.2,0,0,0,0,0,0,71.5,29.8,0.196
# 753,3384,3837,Shchavelev O.S.,1973,nan,(K2O)8.7 (SiO2)85.2 (SrO)6.1 ,0,0,0,0,0,0,0,0,0,8.7,0,0,0,0,0,0,0,85.2,0,6.1,0,0,0,0,62.4,25.89,0.209
# 2439,12094,89931,Beall G.H.,1979,nan,(Al2O3)5.0 (B2O3)70.0 (Li2O)25.0 ,5,0,70,0,0,0,0,0,0,0,0,25,0,0,0,0,0,0,0,0,0,0,0,0,66.8,26.2,0.28
# 2741,16763,171303,Livshits V.Ya.,1990,nan,(Al2O3)11.5 (BaO)10.35 (Na2O)20.25 (P2O5)57.9 ,11.5,0,0,10.35,0,0,0,0,0,0,0,0,0,20.25,57.9,0,0,0,0,0,0,0,0,0,58.3,23.8,0.229
# 2314,11094,44244,Muthupari S.,1995,nan,(B2O3)66.667 (Na2O)33.333 ,0,0,66.66666667,0,0,0,0,0,0,0,0,0,0,33.33333333,0,0,0,0,0,0,0,0,0,0,64,25.1,0.27
# 4818,38514,450695,Shinozaki K.,2011,nan,(Al2O3)20.0 (CaO)30.0 (SiO2)50.0 ,20,0,0,0,0,30,0,0,0,0,0,0,0,0,0,0,0,50,0,0,0,0,0,0,94.6,37.1,0.28
# 342,575,24663,Spinner S.,1954,nan,(B2O3)35.7 (CaO)14.3 (Na2O)14.3 (SiO2)35.7 ,0,0,35.7,0,0,14.3,0,0,0,0,0,0,0,14.3,0,0,0,35.7,0,0,0,0,0,0,86.8,34.6,0.259
# 1752,7347,93935,Shinkai N.,1981,nan,(B2O3)70.0 (PbO)22.5 (ZnO)7.5 ,0,0,70,0,0,0,0,0,0,0,0,0,0,0,0,22.5,0,0,0,0,0,0,7.5,0,64.4,26.1,0.238
# 290,414,22217,Gan Fuxi,1959,nan,(Al2O3)10.0 (B2O3)10.0 (BeO)18.0 (Na2O)12.0 (SiO2)50.0 ,10,0,10,0,18,0,0,0,0,0,0,0,0,12,0,0,0,50,0,0,0,0,0,0,73.9,30.7,0.2
# 2537,12909,38062,Nakao Y.,1985,nan,(Al2O3)9.877 (B2O3)1.929 (BaO)2.452 (CaO)6.705 (MgO)9.329 (SiO2)61.46 (SrO)3.629 (ZnO)4.62 ,9.877445284,0,1.928784251,2.452222319,0,6.704847872,0,0,0,0,0,0,9.328770213,0,0,0,0,61.45970799,0,3.628572472,0,0,4.619649601,0,87.4,35.41,0.23
# 5146,40457,468137,Hermansen C.,2013,nan,(BaO)10.0 (Na2O)15.0 (SiO2)75.0 ,0,0,0,10,0,0,0,0,0,0,0,0,0,15,0,0,0,75,0,0,0,0,0,0,58.5,23.3,0.26
# 4666,37054,440466,Sanchez-Valle C,2010,nan,(MgO)48.5 (SiO2)51.5 ,0,0,0,0,0,0,0,0,0,0,0,0,48.5,0,0,0,0,51.5,0,0,0,0,0,0,106,41.6,0.279
# 218,290,21040,Karapetyan G.O.,1979,nan,(Al2O3)17.0 (Li2O)18.0 (SiO2)65.0 ,17,0,0,0,0,0,0,0,0,0,0,18,0,0,0,0,0,65,0,0,0,0,0,0,84.9,34.6,0.223
# 1885,7826,98720,Ashizuka M.,1983,nan,(BaO)50.0 (P2O5)50.0 ,0,0,0,50,0,0,0,0,0,0,0,0,0,0,50,0,0,0,0,0,0,0,0,0,43.35,16.74166667,0.299833333
# 1874,7826,98709,Ashizuka M.,1983,nan,(MgO)47.5 (P2O5)52.5 ,0,0,0,0,0,0,0,0,0,0,0,0,47.5,0,52.5,0,0,0,0,0,0,0,0,0,51.9,20.93,0.244
# 267,292,21077,Karapetyan G.O.,1980,nan,(Al2O3)13.47 (Li2O)13.371 (SiO2)69.407 (TiO2)3.751 ,13.47026933,0,0,0,0,0,0,0,0,0,0,13.37111933,0,0,0,0,0,69.40716653,0,0,3.751444812,0,0,0,82,33.7,0.213
# 5127,40302,467567,Zhao Qing,2012,nan,(Na2O)10.0 (SiO2)90.0 ,0,0,0,0,0,0,0,0,0,0,0,0,0,10,0,0,0,90,0,0,0,0,0,0,65.35,27.6,0.1808502
# 224,290,21046,Karapetyan G.O.,1979,nan,(Al2O3)20.0 (Li2O)13.0 (SiO2)67.0 ,20,0,0,0,0,0,0,0,0,0,0,13,0,0,0,0,0,67,0,0,0,0,0,0,88.6,36.1,0.231
# 558,1980,44495,Eagan R.J.,1978,nan,(Na2O)40.0 (SiO2)60.0 ,0,0,0,0,0,0,0,0,0,0,0,0,0,40,0,0,0,60,0,0,0,0,0,0,58.3,22.84,0.271757317
# 3786,29015,381952,Gowda V.C.V.,2005,nan,(B2O3)60.0 (Li2O)20.0 (PbO)20.0 ,0,0,60,0,0,0,0,0,0,0,0,20,0,0,0,20,0,0,0,0,0,0,0,0,76.2,30.135,0.26
# 293,414,22220,Gan Fuxi,1959,nan,(Al2O3)10.0 (B2O3)10.0 (Na2O)12.0 (SiO2)50.0 (SrO)18.0 ,10,0,10,0,0,0,0,0,0,0,0,0,0,12,0,0,0,50,0,18,0,0,0,0,70.8,28.93,0.22
# 1027,4206,50448,Molot V.A.,1992,nan,(Al2O3)4.0 (Li2O)33.0 (SiO2)63.0 ,4,0,0,0,0,0,0,0,0,0,0,33,0,0,0,0,0,63,0,0,0,0,0,0,79,32.5,0.219
# 1032,4206,50454,Molot V.A.,1992,nan,(Na2O)33.0 (SiO2)67.0 ,0,0,0,0,0,0,0,0,0,0,0,0,0,33,0,0,0,67,0,0,0,0,0,0,60.1,24.1,0.251
# 4019,31394,393491,Abd El-Moneim A,2006,nan,(Al2O3)18.24 (B2O3)35.617 (MgO)46.143 ,18.23987,0,35.61726,0,0,0,0,0,0,0,0,0,46.14287,0,0,0,0,0,0,0,0,0,0,0,103,40.1,0.289
# 4765,38049,449146,Jindal R.,2011,nan,(Al2O3)8.89 (B2O3)5.089 (CaO)12.923 (MgO)11.803 (Na2O)8.58 (SiO2)52.715 ,8.890109,0,5.08935,0,0,12.92258,0,0,0,0,0,0,11.80306,8.580181,0,0,0,52.71472,0,0,0,0,0,0,84.1,33.75,0.25
# 841,3846,12325,Gan Fuxi,1959,nan,(CdO)18.0 (Na2O)12.0 (SiO2)70.0 ,0,0,0,0,0,0,18,0,0,0,0,0,0,12,0,0,0,70,0,0,0,0,0,0,66.8,26.87,0.247
# 993,4204,50413,Molot V.A.,1992,nan,(B2O3)8.2 (Na2O)26.1 (SiO2)65.7 ,0,0,8.2,0,0,0,0,0,0,0,0,0,0,26.1,0,0,0,65.7,0,0,0,0,0,0,68.5,27.9,0.224
# 1000,4204,50420,Molot V.A.,1992,nan,(Ga2O3)6.25 (Na2O)25.0 (SiO2)68.75 ,0,0,0,0,0,0,0,0,6.25,0,0,0,0,25,0,0,0,68.75,0,0,0,0,0,0,62.4,25.3,0.237
# 2559,13632,130261,Dumbaugh W.H.,1968,nan,(Al2O3)26.803 (CaO)36.284 (SiO2)36.914 ,26.80268,0,0,0,0,36.28363,0,0,0,0,0,0,0,0,0,0,0,36.91369,0,0,0,0,0,0,98.5,38.61,0.28
# 2586,14679,150655,Ohta H.,1986,AR-fibre,(Al2O3)0.194 (CaO)6.716 (K2O)0.21 (Na2O)15.139 (SiO2)68.732 (ZrO2)9.009 ,0.19441268,0,0,0,0,6.716233302,0,0,0,0.210439678,0,0,0,15.13850843,0,0,0,68.73181285,0,0,0,0,0,9.008593063,82.6,34.04,0.21
# 836,3846,12320,Gan Fuxi,1959,nan,(MgO)18.0 (Na2O)12.0 (SiO2)70.0 ,0,0,0,0,0,0,0,0,0,0,0,0,18,12,0,0,0,70,0,0,0,0,0,0,66.8,27.86,0.202
# 172,259,20602,Livshits V.Ya.,1988,nan,(K2O)3.3 (Na2O)13.0 (SiO2)65.2 (TiO2)18.5 ,0,0,0,0,0,0,0,0,0,3.3,0,0,0,13,0,0,0,65.2,0,0,18.5,0,0,0,81.5,33.2,0.231
# 2543,12969,78271,Schmidt G.,1986,nan,(B2O3)32.5 (BaO)35.0 (SiO2)32.5 ,0,0,32.5,35,0,0,0,0,0,0,0,0,0,0,0,0,0,32.5,0,0,0,0,0,0,87,34.1,0.28
# 3807,29380,382881,Chou H.M.,1991,Corning 7740,(Al2O3)1.337 (B2O3)11.572 (K2O)0.263 (Na2O)3.8 (SiO2)83.028 ,1.337146898,0,11.57176912,0,0,0,0,0,0,0.26315958,0,0,0,3.799540711,0,0,0,83.02838369,0,0,0,0,0,0,62.8,26.1,0.2
# 1137,5151,19217,Ota R.,1979,nan,(B2O3)80.0 (Na2O)20.0 ,0,0,80,0,0,0,0,0,0,0,0,0,0,20,0,0,0,0,0,0,0,0,0,0,45.83333333,17.90333333,0.2843779
# 265,292,21075,Karapetyan G.O.,1980,nan,(Al2O3)14.414 (Li2O)13.451 (SiO2)68.361 (TiO2)3.774 ,14.41357971,0,0,0,0,0,0,0,0,0,0,13.45148973,0,0,0,0,0,68.36093863,0,0,3.773991925,0,0,0,82.6,34,0.218
# 226,291,21048,Livshits V.Ya.,1982,nan,(Al2O3)5.0 (Na2O)32.0 (SiO2)63.0 ,5,0,0,0,0,0,0,0,0,0,0,0,0,32,0,0,0,63,0,0,0,0,0,0,63.9,25.8,0.242
# 848,3846,12332,Gan Fuxi,1959,nan,(K2O)12.0 (SiO2)70.0 (ZnO)18.0 ,0,0,0,0,0,0,0,0,0,12,0,0,0,0,0,0,0,70,0,0,0,0,18,0,63.3,25.7,0.235
# 3959,30900,391634,Schilling F.R.,2001,nan,(Al2O3)9.599 (CaO)13.526 (MgO)35.213 (SiO2)41.662 ,9.599257288,0,0,0,0,13.52629041,0,0,0,0,0,0,35.21253106,0,0,0,0,41.66192125,0,0,0,0,0,0,111,43.5,0.28
# 5142,40457,468133,Hermansen C.,2013,nan,(CaO)9.1 (Na2O)22.7 (SiO2)68.2 ,0,0,0,0,0,9.1,0,0,0,0,0,0,0,22.7,0,0,0,68.2,0,0,0,0,0,0,68.8,27.6,0.25
# 855,3849,12359,Tille U.,1978,nan,(CaO)18.5 (Na2O)11.0 (SiO2)70.5 ,0,0,0,0,0,18.5,0,0,0,0,0,0,0,11,0,0,0,70.5,0,0,0,0,0,0,75.2,31,0.216
# 228,291,21050,Livshits V.Ya.,1982,nan,(Al2O3)5.0 (Li2O)12.0 (Na2O)20.0 (SiO2)63.0 ,5,0,0,0,0,0,0,0,0,0,0,12,0,20,0,0,0,63,0,0,0,0,0,0,76.3,31,0.234
# 264,292,21074,Karapetyan G.O.,1980,nan,(Al2O3)16.283 (Li2O)11.967 (SiO2)67.912 (TiO2)3.837 ,16.28341098,0,0,0,0,0,0,0,0,0,0,11.96725072,0,0,0,0,0,67.91211407,0,0,3.83722423,0,0,0,85.8,34.9,0.226
# 5126,40302,467566,Zhao Qing,2012,nan,(Na2O)8.0 (SiO2)92.0 ,0,0,0,0,0,0,0,0,0,0,0,0,0,8,0,0,0,92,0,0,0,0,0,0,68,29,0.17
# 2018,8573,59482,Homeny J.,1987,nan,(Al2O3)15.173 (MgO)23.031 (SiO2)61.796 ,15.17313,0,0,0,0,0,0,0,0,0,0,0,23.03082,0,0,0,0,61.79605,0,0,0,0,0,0,97.3,38.81,0.25
# 743,3384,3827,Shchavelev O.S.,1973,nan,(K2O)22.3 (SiO2)70.8 (SrO)6.9 ,0,0,0,0,0,0,0,0,0,22.3,0,0,0,0,0,0,0,70.8,0,6.9,0,0,0,0,53.2,21.09,0.265
# 1030,4206,50452,Molot V.A.,1992,nan,(Al2O3)15.0 (Li2O)33.0 (SiO2)52.0 ,15,0,0,0,0,0,0,0,0,0,0,33,0,0,0,0,0,52,0,0,0,0,0,0,91.1,36.6,0.248
# 1026,4206,50446,Molot V.A.,1992,nan,(Li2O)33.1 (SiO2)66.9 ,0,0,0,0,0,0,0,0,0,0,0,33.1,0,0,0,0,0,66.9,0,0,0,0,0,0,77.8,32.2,0.211
# 5143,40457,468134,Hermansen C.,2013,nan,(CaO)13.013 (Na2O)21.722 (SiO2)65.265 ,0,0,0,0,0,13.0130113,0,0,0,0,0,0,0,21.72172217,0,0,0,65.26526653,0,0,0,0,0,0,72.3,29,0.25
# 2203,8910,81807,Bornhoft H.,1994,nan,(CaO)10.0 (Cs2O)16.0 (SiO2)74.0 ,0,0,0,0,0,10,0,16,0,0,0,0,0,0,0,0,0,74,0,0,0,0,0,0,52.9,21,0.256
# 1023,4206,50443,Molot V.A.,1992,nan,(Al2O3)13.5 (Li2O)11.7 (Na2O)12.4 (SiO2)62.4 ,13.5,0,0,0,0,0,0,0,0,0,0,11.7,0,12.4,0,0,0,62.4,0,0,0,0,0,0,79.1,32.8,0.203
# 963,3863,12537,Manghnani M.H.,1972,nan,(Na2O)22.5 (SiO2)52.5 (TiO2)25.0 ,0,0,0,0,0,0,0,0,0,0,0,0,0,22.5,0,0,0,52.5,0,0,25,0,0,0,83,33.19,0.247
# 5144,40457,468135,Hermansen C.,2013,nan,(CaO)20.0 (Na2O)20.0 (SiO2)60.0 ,0,0,0,0,0,20,0,0,0,0,0,0,0,20,0,0,0,60,0,0,0,0,0,0,77.9,31,0.26
# 1142,5154,19231,Nemilov S.V.,1973,nan,(B2O3)97.5 (K2O)2.5 ,0,0,97.5,0,0,0,0,0,0,2.5,0,0,0,0,0,0,0,0,0,0,0,0,0,0,21,8.152,0.292
# 4603,36224,433574,Fukawa Y.,2009,nan,(B2O3)57.0 (Na2O)43.0 ,0,0,57,0,0,0,0,0,0,0,0,0,0,43,0,0,0,0,0,0,0,0,0,0,52,20,0.296
# 678,3096,227,Nemilov S.V.,1973,nan,(Li2O)14.0 (SiO2)86.0 ,0,0,0,0,0,0,0,0,0,0,0,14,0,0,0,0,0,86,0,0,0,0,0,0,70,30.41,0.153
# 1003,4204,50423,Molot V.A.,1992,nan,(Na2O)24.6 (SiO2)75.4 ,0,0,0,0,0,0,0,0,0,0,0,0,0,24.6,0,0,0,75.4,0,0,0,0,0,0,59.1,24.3,0.219
# 4925,39287,460634,Hojamberdiev M.,2012,nan,(CaO)10.0 (Na2O)15.0 (SiO2)75.0 ,0,0,0,0,0,10,0,0,0,0,0,0,0,15,0,0,0,75,0,0,0,0,0,0,71.89,29.215,0.2335
# 3779,29015,381946,Gowda V.C.V.,2005,nan,(B2O3)99.0 (Li2O)1.0 ,0,0,99,0,0,0,0,0,0,0,0,1,0,0,0,0,0,0,0,0,0,0,0,0,17.8,6.92,0.29
# 1014,4205,50434,Molot V.A.,1992,nan,(Al2O3)9.1 (CaO)7.5 (Na2O)18.2 (SiO2)65.2 ,9.1,0,0,0,0,7.5,0,0,0,0,0,0,0,18.2,0,0,0,65.2,0,0,0,0,0,0,70.4,29,0.211
# 1018,4206,50438,Molot V.A.,1992,nan,(Al2O3)1.7 (Li2O)12.6 (Na2O)12.1 (SiO2)73.6 ,1.69999983,0,0,0,0,0,0,0,0,0,0,12.59999874,0,12.09999879,0,0,0,73.60000264,0,0,0,0,0,0,70.4,29,0.211
# 1109,4654,4484,Appen A.A.,1959,nan,(B2O3)32.0 (K2O)16.0 (SiO2)52.0 ,0,0,32,0,0,0,0,0,0,16,0,0,0,0,0,0,0,52,0,0,0,0,0,0,62.4,24.81,0.261
# 3788,29015,381954,Gowda V.C.V.,2005,nan,(B2O3)75.0 (Li2O)15.0 (PbO)10.0 ,0,0,75,0,0,0,0,0,0,0,0,15,0,0,0,10,0,0,0,0,0,0,0,0,66.7,26.54,0.26
# 2693,16472,158851,Livshits V.Ya.,1999,nan,(Li2O)12.5 (Na2O)12.5 (SiO2)51.0 (TiO2)15.0 (ZrO2)9.0 ,0,0,0,0,0,0,0,0,0,0,0,12.5,0,12.5,0,0,0,51,0,0,15,0,0,9,103,41.67,0.239
# 1609,6760,39937,Livshits V.Ya.,1990,nan,(B2O3)35.0 (Na2O)30.0 (P2O5)35.0 ,0,0,35,0,0,0,0,0,0,0,0,0,0,30,35,0,0,0,0,0,0,0,0,0,68.2,27.2,0.257
# 1103,4654,4477,Appen A.A.,1959,nan,(K2O)16.0 (SiO2)84.0 ,0,0,0,0,0,0,0,0,0,16,0,0,0,0,0,0,0,84,0,0,0,0,0,0,52.3,21.38,0.226
# 166,258,20596,Livshits V.Ya.,1988,nan,(Al2O3)4.8 (K2O)3.8 (Na2O)15.2 (SiO2)76.2 ,4.8,0,0,0,0,0,0,0,0,3.8,0,0,0,15.2,0,0,0,76.2,0,0,0,0,0,0,67,27.5,0.221
# 851,3849,12355,Tille U.,1978,nan,(CaO)8.0 (Na2O)13.5 (SiO2)78.5 ,0,0,0,0,0,8,0,0,0,0,0,0,0,13.5,0,0,0,78.5,0,0,0,0,0,0,69.1,28.9,0.198
# 1038,4206,50460,Molot V.A.,1992,nan,(Al2O3)21.2 (Na2O)34.0 (SiO2)44.8 ,21.2,0,0,0,0,0,0,0,0,0,0,0,0,34,0,0,0,44.8,0,0,0,0,0,0,69.5,27.5,0.267
# 2662,16185,156775,Orgaz F.,1985,nan,(Al2O3)15.268 (CaO)10.549 (Na2O)15.728 (SiO2)58.454 ,15.26846847,0,0,0,0,10.54894895,0,0,0,0,0,0,0,15.72842843,0,0,0,58.45415415,0,0,0,0,0,0,80.7,33,0.22
# 223,290,21045,Karapetyan G.O.,1979,nan,(Al2O3)20.0 (Li2O)17.0 (SiO2)63.0 ,20,0,0,0,0,0,0,0,0,0,0,17,0,0,0,0,0,63,0,0,0,0,0,0,85.8,35.1,0.225
# 1021,4206,50441,Molot V.A.,1992,nan,(Al2O3)6.0 (Li2O)13.0 (Na2O)12.4 (SiO2)68.6 ,6,0,0,0,0,0,0,0,0,0,0,13,0,12.4,0,0,0,68.6,0,0,0,0,0,0,73.3,30,0.219
# 1143,5154,19232,Nemilov S.V.,1973,nan,(B2O3)96.0 (K2O)4.0 ,0,0,96,0,0,0,0,0,0,4,0,0,0,0,0,0,0,0,0,0,0,0,0,0,23,8.925,0.292
# 1195,5294,70416,Shaw R.R.,1969,nan,(B2O3)93.762 (PbO)6.238 ,0,0,93.76186469,0,0,0,0,0,0,0,0,0,0,0,0,6.238135312,0,0,0,0,0,0,0,0,22.5,9.05,0.246
# 4764,38049,449145,Jindal R.,2011,nan,(Al2O3)5.451 (B2O3)4.785 (CaO)18.095 (MgO)17.348 (Na2O)4.948 (SiO2)49.373 ,5.451302818,0,4.785114718,0,0,18.09460271,0,0,0,0,0,0,17.3475826,4.948469742,0,0,0,49.37292741,0,0,0,0,0,0,86.4,34.48,0.25
# 4526,35365,425181,Abd El Latif L.,2005,nan,(B2O3)78.1 (Na2O)21.9 ,0,0,78.1,0,0,0,0,0,0,0,0,0,0,21.9,0,0,0,0,0,0,0,0,0,0,53.8,23.03,0.17
# 875,3852,4465,Appen A.A.,1959,nan,(B2O3)32.0 (Na2O)16.0 (SiO2)52.0 ,0,0,32,0,0,0,0,0,0,0,0,0,0,16,0,0,0,52,0,0,0,0,0,0,69.7,28.44,0.228
# 241,292,21083,Karapetyan G.O.,1980,nan,(Al2O3)6.677 (Li2O)47.193 (SiO2)46.131 ,6.676805334,0,0,0,0,0,0,0,0,0,0,47.19251236,0,0,0,0,0,46.13068231,0,0,0,0,0,0,87.6,35.6,0.233
# 1606,6760,39934,Livshits V.Ya.,1990,nan,(B2O3)40.0 (Na2O)30.0 (P2O5)30.0 ,0,0,40,0,0,0,0,0,0,0,0,0,0,30,30,0,0,0,0,0,0,0,0,0,61.7,24.6,0.257
# 4493,35142,423423,Fukawa Y.,2008,nan,(B2O3)70.0 (Li2O)30.0 ,0,0,70,0,0,0,0,0,0,0,0,30,0,0,0,0,0,0,0,0,0,0,0,0,84.425,33.7525,0.2535
# 889,3859,12438,Livshits V.Ya.,1982,nan,(Na2O)15.0 (SiO2)85.0 ,0,0,0,0,0,0,0,0,0,0,0,0,0,15,0,0,0,85,0,0,0,0,0,0,63.325,26.525,0.19154545
# 238,292,21080,Karapetyan G.O.,1980,nan,(Al2O3)15.652 (Li2O)44.506 (SiO2)39.842 ,15.65201157,0,0,0,0,0,0,0,0,0,0,44.50648445,0,0,0,0,0,39.84150398,0,0,0,0,0,0,90.5,36.6,0.239
# 901,3859,12450,Livshits V.Ya.,1982,nan,(Al2O3)30.0 (Na2O)25.0 (SiO2)45.0 ,30,0,0,0,0,0,0,0,0,0,0,0,0,25,0,0,0,45,0,0,0,0,0,0,78.5,31.9,0.233
# 4516,35364,425171,Gaafar M.S.,2009,nan,(Al2O3)3.8 (B2O3)63.65 (Na2O)27.55 (ZnO)5.0 ,3.8,0,63.65,0,0,0,0,0,0,0,0,0,0,27.55,0,0,0,0,0,0,0,0,5,0,54.1,21.3,0.267
# 850,3849,12354,Tille U.,1978,nan,(CaO)8.0 (Na2O)10.0 (SiO2)82.0 ,0,0,0,0,0,8,0,0,0,0,0,0,0,10,0,0,0,82,0,0,0,0,0,0,70.5,29.6,0.193
# 257,292,21067,Karapetyan G.O.,1980,nan,(Al2O3)17.304 (Li2O)15.293 (SiO2)63.589 (TiO2)3.814 ,17.30444017,0,0,0,0,0,0,0,0,0,0,15.29254015,0,0,0,0,0,63.58922064,0,0,3.813799038,0,0,0,86.4,35.8,0.209
# 261,292,21071,Karapetyan G.O.,1980,nan,(Al2O3)18.308 (Li2O)11.536 (SiO2)66.248 (TiO2)3.908 ,18.30750963,0,0,0,0,0,0,0,0,0,0,11.53606977,0,0,0,0,0,66.24807868,0,0,3.908341922,0,0,0,86.8,35.5,0.225
# 1744,7347,93927,Shinkai N.,1981,nan,(B2O3)50.0 (PbO)37.5 (ZnO)12.5 ,0,0,50,0,0,0,0,0,0,0,0,0,0,0,0,37.5,0,0,0,0,0,0,12.5,0,71.9,29.1,0.238
# 844,3846,12328,Gan Fuxi,1959,nan,(K2O)12.0 (MgO)18.0 (SiO2)70.0 ,0,0,0,0,0,0,0,0,0,12,0,0,18,0,0,0,0,70,0,0,0,0,0,0,62.2,25.4,0.222
# 4518,35364,425173,Gaafar M.S.,2009,nan,(Al2O3)3.4 (B2O3)56.95 (Na2O)24.65 (ZnO)15.0 ,3.4,0,56.95,0,0,0,0,0,0,0,0,0,0,24.65,0,0,0,0,0,0,0,0,15,0,58.3,22.9,0.27
# 4519,35364,425174,Gaafar M.S.,2009,nan,(Al2O3)3.2 (B2O3)53.6 (Na2O)23.2 (ZnO)20.0 ,3.2,0,53.6,0,0,0,0,0,0,0,0,0,0,23.2,0,0,0,0,0,0,0,0,20,0,59.6,23.5,0.271
# 749,3384,3833,Shchavelev O.S.,1973,nan,(K2O)16.8 (SiO2)53.2 (SrO)30.0 ,0,0,0,0,0,0,0,0,0,16.8,0,0,0,0,0,0,0,53.2,0,30,0,0,0,0,67,26.09,0.281
# 899,3859,12448,Livshits V.Ya.,1982,nan,(Al2O3)20.0 (Na2O)25.0 (SiO2)55.0 ,20,0,0,0,0,0,0,0,0,0,0,0,0,25,0,0,0,55,0,0,0,0,0,0,70.9,29.4,0.208
# 194,268,20678,Karapetyan G.O.,1984,nan,(Al2O3)9.0 (Li2O)26.0 (Na2O)4.0 (SiO2)61.0 ,9,0,0,0,0,0,0,0,0,0,0,26,0,4,0,0,0,61,0,0,0,0,0,0,86,35,0.231
# 1482,6555,37757,Komarova N.V.,1991,nan,(P2O5)70.7 (PbO)29.3 ,0,0,0,0,0,0,0,0,0,0,0,0,0,0,70.7,29.3,0,0,0,0,0,0,0,0,34.6,13.34,0.3
