Repository: zachang890/ML_Research---Glass

# PARISlab, UCLA - Feature Engineering

## Source Files
- F20 - Summary: Contains complete source code for data analysis
- Presentations: .ppt files from weekly presentations
- .ipynb: Draft files for data analysis

File: F20 - Summary/resources/Oxide_glass_1_5_02142020.csv (part 2 of 7)
Index,Code,Glass #,Author,Year,Trademark,Glass_composition,Al2O3,As2O5,B2O3,BaO,BeO,CaO,CdO,Cs2O,Ga2O3,K2O,La2O3,Li2O,MgO,Na2O,P2O5,PbO,Sc2O3,SiO2,SnO2,SrO,TiO2,Y2O3,ZnO,ZrO2,Young's modulus E (GPa),Shear modulus G (GPa),Poisson's ratio v
# 1031,4206,50453,Molot V.A.,1992,nan,(Al2O3)25.0 (Li2O)33.0 (SiO2)42.0 ,25,0,0,0,0,0,0,0,0,0,0,33,0,0,0,0,0,42,0,0,0,0,0,0,94.5,38,0.246
# 1017,4205,50437,Molot V.A.,1992,nan,(Al2O3)26.1 (CaO)7.9 (Na2O)17.9 (SiO2)48.1 ,26.1,0,0,0,0,7.9,0,0,0,0,0,0,0,17.9,0,0,0,48.1,0,0,0,0,0,0,76.1,30.9,0.229
# 4554,35409,425559,Yoshimoto M.,1987,nan,(BaO)12.5 (CaO)12.5 (MgO)25.0 (P2O5)50.0 ,0,0,0,12.5,0,12.5,0,0,0,0,0,0,25,0,50,0,0,0,0,0,0,0,0,0,59,23.5,0.258
# 1150,5154,19239,Nemilov S.V.,1973,nan,(B2O3)81.4 (K2O)18.6 ,0,0,81.4,0,0,0,0,0,0,18.6,0,0,0,0,0,0,0,0,0,0,0,0,0,0,31.8,12.26,0.3
# 222,290,21044,Karapetyan G.O.,1979,nan,(Al2O3)20.0 (Li2O)19.0 (SiO2)61.0 ,20,0,0,0,0,0,0,0,0,0,0,19,0,0,0,0,0,61,0,0,0,0,0,0,86.3,35.1,0.227
# 871,3852,4460,Appen A.A.,1959,nan,(B2O3)8.0 (Na2O)16.0 (SiO2)76.0 ,0,0,8,0,0,0,0,0,0,0,0,0,0,16,0,0,0,76,0,0,0,0,0,0,72.2,30.21,0.197
# 3951,30900,391626,Schilling F.R.,2001,nan,(Al2O3)13.695 (CaO)19.256 (MgO)21.357 (SiO2)45.691 ,13.69543,0,0,0,0,19.25647,0,0,0,0,0,0,21.35739,0,0,0,0,45.69071,0,0,0,0,0,0,105,41.3,0.274
# 1473,6554,37748,Komarova N.V.,1991,nan,(P2O5)62.8 (SrO)37.2 ,0,0,0,0,0,0,0,0,0,0,0,0,0,0,62.8,0,0,0,0,37.2,0,0,0,0,42.8,17.02,0.26
# 1028,4206,50449,Molot V.A.,1992,nan,(Al2O3)5.8 (Li2O)32.9 (SiO2)61.3 ,5.8,0,0,0,0,0,0,0,0,0,0,32.9,0,0,0,0,0,61.3,0,0,0,0,0,0,82.3,33.6,0.227
# 262,292,21072,Karapetyan G.O.,1980,nan,(Al2O3)19.241 (Li2O)9.506 (SiO2)67.283 (TiO2)3.969 ,19.24147846,0,0,0,0,0,0,0,0,0,0,9.50571724,0,0,0,0,0,67.28338462,0,0,3.969419682,0,0,0,88.9,36.1,0.229
# 266,292,21076,Karapetyan G.O.,1980,nan,(Al2O3)15.395 (Li2O)11.531 (SiO2)69.24 (TiO2)3.834 ,15.39468923,0,0,0,0,0,0,0,0,0,0,11.53092942,0,0,0,0,0,69.24012654,0,0,3.834254808,0,0,0,84.4,34.5,0.221
# 364,1576,9762,Bokin P.Ya.,1970,nan,(K2O)15.0 (SiO2)85.0 ,0,0,0,0,0,0,0,0,0,15,0,0,0,0,0,0,0,85,0,0,0,0,0,0,57.1,23.91,0.196
# 1108,4654,4482,Appen A.A.,1959,nan,(B2O3)20.0 (K2O)16.0 (SiO2)64.0 ,0,0,20,0,0,0,0,0,0,16,0,0,0,0,0,0,0,64,0,0,0,0,0,0,76,30.99,0.224
# 259,292,21069,Karapetyan G.O.,1980,nan,(Al2O3)18.22 (Li2O)13.384 (SiO2)64.521 (TiO2)3.876 ,18.21971763,0,0,0,0,0,0,0,0,0,0,13.38366826,0,0,0,0,0,64.52052161,0,0,3.876092496,0,0,0,87,35.8,0.213
# 3601,28138,74357,Nemilov S.V.,1990,nan,(BeO)49.5 (P2O5)50.5 ,0,0,0,0,49.5,0,0,0,0,0,0,0,0,0,50.5,0,0,0,0,0,0,0,0,0,67.6,28.93,0.17
# 748,3384,3832,Shchavelev O.S.,1973,nan,(K2O)17.6 (SiO2)55.8 (SrO)26.6 ,0,0,0,0,0,0,0,0,0,17.6,0,0,0,0,0,0,0,55.8,0,26.6,0,0,0,0,65.5,25.7,0.277
# 4918,39218,460519,Chocron S.,2010,Borofloat 33,(Al2O3)1.523 (B2O3)11.33 (K2O)0.422 (Na2O)3.508 (SiO2)83.217 ,1.522938116,0,11.33042086,0,0,0,0,0,0,0.422012432,0,0,0,3.507532267,0,0,0,83.21709632,0,0,0,0,0,0,62.3,26,0.2
# 1483,6555,37758,Komarova N.V.,1991,nan,(P2O5)65.9 (PbO)34.1 ,0,0,0,0,0,0,0,0,0,0,0,0,0,0,65.9,34.1,0,0,0,0,0,0,0,0,35.1,13.53,0.3
# 758,3384,8183,Shchavelev O.S.,1973,nan,(K2O)14.7 (SiO2)80.7 (SrO)4.6 ,0,0,0,0,0,0,0,0,0,14.7,0,0,0,0,0,0,0,80.7,0,4.6,0,0,0,0,57.3,23.24,0.235
# 620,2314,31320,Tennison D.G.,1981,nan,(K2O)10.0 (Na2O)15.0 (SiO2)75.0 ,0,0,0,0,0,0,0,0,0,10,0,0,0,15,0,0,0,75,0,0,0,0,0,0,58.5,23.5,0.247
# 1194,5294,70411,Shaw R.R.,1969,nan,(B2O3)98.129 (PbO)1.871 ,0,0,98.12919804,0,0,0,0,0,0,0,0,0,0,0,0,1.870801963,0,0,0,0,0,0,0,0,18.7,7.4,0.266
# 873,3852,4463,Appen A.A.,1959,nan,(B2O3)20.0 (Na2O)16.0 (SiO2)64.0 ,0,0,20,0,0,0,0,0,0,0,0,0,0,16,0,0,0,64,0,0,0,0,0,0,77.9,31.98,0.22
# 2692,16472,158850,Livshits V.Ya.,1999,nan,(Li2O)12.5 (Na2O)12.5 (SiO2)54.0 (TiO2)15.0 (ZrO2)6.0 ,0,0,0,0,0,0,0,0,0,0,0,12.5,0,12.5,0,0,0,54,0,0,15,0,0,6,100,40.46,0.238
# 250,292,21060,Karapetyan G.O.,1980,nan,(Al2O3)24.055 (Li2O)17.164 (SiO2)54.829 (TiO2)3.951 ,24.05515024,0,0,0,0,0,0,0,0,0,0,17.16439017,0,0,0,0,0,54.82912055,0,0,3.95133904,0,0,0,91.1,36.8,0.24
# 213,290,21035,Karapetyan G.O.,1979,nan,(Al2O3)10.0 (Li2O)25.0 (SiO2)65.0 ,10,0,0,0,0,0,0,0,0,0,0,25,0,0,0,0,0,65,0,0,0,0,0,0,85.3,34.7,0.227
# 740,3384,3823,Shchavelev O.S.,1973,nan,(K2O)15.5 (SiO2)65.8 (SrO)18.7 ,0,0,0,0,0,0,0,0,0,15.5,0,0,0,0,0,0,0,65.8,0,18.7,0,0,0,0,62.5,24.81,0.262
# 1154,5154,19243,Nemilov S.V.,1973,nan,(B2O3)71.8 (K2O)28.2 ,0,0,71.8,0,0,0,0,0,0,28.2,0,0,0,0,0,0,0,0,0,0,0,0,0,0,40.2,15.65,0.287
# 1476,6554,37751,Komarova N.V.,1991,nan,(P2O5)56.5 (SrO)43.5 ,0,0,0,0,0,0,0,0,0,0,0,0,0,0,56.5,0,0,0,0,43.5,0,0,0,0,45.5,18.09,0.26
# 2622,14970,152279,Abd El-Moneim A,1998,nan,(CaO)5.0 (K2O)6.0 (Na2O)9.0 (PbO)15.0 (SiO2)65.0 ,0,0,0,0,0,5,0,0,0,6,0,0,0,9,0,15,0,65,0,0,0,0,0,0,64.5,26.5,0.219
# 278,309,21253,Nikulin V.Kh.,1981,nan,(Al2O3)20.0 (BaO)5.0 (CaO)5.0 (MgO)5.0 (SiO2)65.0 ,20,0,0,5,0,5,0,0,0,0,0,0,5,0,0,0,0,65,0,0,0,0,0,0,88.8,35.67,0.247
# 1472,6554,37747,Komarova N.V.,1991,nan,(P2O5)67.0 (SrO)33.0 ,0,0,0,0,0,0,0,0,0,0,0,0,0,0,67,0,0,0,0,33,0,0,0,0,41,16.43,0.25
# 642,2416,33046,Ashizuka M.,1985,nan,(Al2O3)20.7 (CaO)31.0 (P2O5)10.4 (SiO2)37.9 ,20.7,0,0,0,0,31,0,0,0,0,0,0,0,0,10.4,0,0,37.9,0,0,0,0,0,0,83.4,32.95,0.268
# 738,3384,3821,Shchavelev O.S.,1973,nan,(K2O)18.0 (SiO2)76.4 (SrO)5.6 ,0,0,0,0,0,0,0,0,0,18,0,0,0,0,0,0,0,76.4,0,5.6,0,0,0,0,55,21.97,0.254
# 268,292,21078,Karapetyan G.O.,1980,nan,(Al2O3)15.408 (Li2O)10.515 (SiO2)70.224 (TiO2)3.853 ,15.40808247,0,0,0,0,0,0,0,0,0,0,10.51509168,0,0,0,0,0,70.22357124,0,0,3.853254617,0,0,0,83.8,34.4,0.22
# 2232,9656,140717,Waxler R.M.,1973,E1583,(B2O3)76.015 (BaO)23.985 ,0,0,76.01459,23.98541,0,0,0,0,0,0,0,0,0,0,0,0,0,0,0,0,0,0,0,0,65.4,25.4,0.29
# 207,290,21029,Karapetyan G.O.,1979,nan,(Al2O3)18.0 (Li2O)15.0 (SiO2)67.0 ,18,0,0,0,0,0,0,0,0,0,0,15,0,0,0,0,0,67,0,0,0,0,0,0,84.6,34.7,0.221
# 242,292,21084,Karapetyan G.O.,1980,nan,(Al2O3)3.427 (Li2O)38.42 (SiO2)58.153 ,3.426860966,0,0,0,0,0,0,0,0,0,0,38.42029962,0,0,0,0,0,58.15283942,0,0,0,0,0,0,82.4,33.8,0.217
# 742,3384,3825,Shchavelev O.S.,1973,nan,(K2O)13.4 (SiO2)56.6 (SrO)30.0 ,0,0,0,0,0,0,0,0,0,13.4,0,0,0,0,0,0,0,56.6,0,30,0,0,0,0,68.6,26.87,0.279
# 725,3270,18505,Nemilov S.V.,1973,nan,(PbO)25.3 (SiO2)74.7 ,0,0,0,0,0,0,0,0,0,0,0,0,0,0,0,25.3,0,74.7,0,0,0,0,0,0,59.8,24.81,0.207
# 1458,6553,37733,Komarova N.V.,1991,nan,(BaO)33.3 (P2O5)66.7 ,0,0,0,33.3,0,0,0,0,0,0,0,0,0,0,66.7,0,0,0,0,0,0,0,0,0,36.1,14.02,0.29
# 726,3270,18506,Nemilov S.V.,1973,nan,(PbO)45.2 (SiO2)54.8 ,0,0,0,0,0,0,0,0,0,0,0,0,0,0,0,45.2,0,54.8,0,0,0,0,0,0,52.8,21.09,0.254
# 363,1576,9761,Bokin P.Ya.,1970,nan,(K2O)13.0 (SiO2)87.0 ,0,0,0,0,0,0,0,0,0,13,0,0,0,0,0,0,0,87,0,0,0,0,0,0,53,21.58,0.23
# 232,291,21054,Livshits V.Ya.,1982,nan,(Al2O3)5.0 (Li2O)24.0 (Na2O)8.0 (SiO2)63.0 ,5,0,0,0,0,0,0,0,0,0,0,24,0,8,0,0,0,63,0,0,0,0,0,0,82.7,33.7,0.229
# 2568,13973,42940,Ecolivet C.,1984,nan,(Al2O3)10.0 (CaO)30.0 (SiO2)60.0 ,10,0,0,0,0,30,0,0,0,0,0,0,0,0,0,0,0,60,0,0,0,0,0,0,86.2,34,0.27
# 247,292,21089,Karapetyan G.O.,1980,nan,(Al2O3)2.261 (Li2O)49.385 (SiO2)48.353 ,2.261425113,0,0,0,0,0,0,0,0,0,0,49.38517247,0,0,0,0,0,48.35340242,0,0,0,0,0,0,84.2,34.2,0.229
# 814,3833,12218,Ashizuka M.,1984,nan,(MgO)47.5 (P2O5)47.5 (SiO2)5.0 ,0,0,0,0,0,0,0,0,0,0,0,0,47.5,0,47.5,0,0,5,0,0,0,0,0,0,57.5,23.04,0.25
# 1605,6760,39933,Livshits V.Ya.,1990,nan,(B2O3)40.0 (Li2O)15.0 (Na2O)15.0 (P2O5)30.0 ,0,0,40,0,0,0,0,0,0,0,0,15,0,15,30,0,0,0,0,0,0,0,0,0,73.9,29.8,0.242
# 217,290,21039,Karapetyan G.O.,1979,nan,(Al2O3)17.5 (Li2O)17.5 (SiO2)65.0 ,17.5,0,0,0,0,0,0,0,0,0,0,17.5,0,0,0,0,0,65,0,0,0,0,0,0,84.5,34.6,0.223
# 5325,40951,478494,Mauro J.C.,2013,nan,(Al2O3)7.59 (B2O3)16.39 (CaO)3.49 (MgO)3.47 (SiO2)63.37 (SnO2)0.07 (SrO)5.61 (ZrO2)0.01 ,7.59,0,16.39,0,0,3.49,0,0,0,0,0,0,3.47,0,0,0,0,63.37,0.07,5.61,0,0,0,0.01,66.8,26.98,0.24
# 2672,16185,156785,Orgaz F.,1985,nan,(Al2O3)13.921 (CaO)0.01 (K2O)4.84 (MgO)5.531 (Na2O)10.311 (SiO2)60.186 (ZnO)5.201 ,13.92139028,0,0,0,0,0.010001,0,0,0,4.840484097,0,0,5.530553111,10.31103021,0,0,0,60.1860212,0,0,0,0,5.200520104,0,78.2,32,0.22
# 347,1571,9716,Appen A.A.,1961,nan,(Li2O)26.0 (SiO2)74.0 ,0,0,0,0,0,0,0,0,0,0,0,26,0,0,0,0,0,74,0,0,0,0,0,0,77.1,32.17,0.2
# 745,3384,3829,Shchavelev O.S.,1973,nan,(K2O)20.5 (SiO2)65.1 (SrO)14.4 ,0,0,0,0,0,0,0,0,0,20.5,0,0,0,0,0,0,0,65.1,0,14.4,0,0,0,0,58.9,23.24,0.265
# 1465,6553,37740,Komarova N.V.,1991,nan,(BaO)45.7 (P2O5)54.3 ,0,0,0,45.7,0,0,0,0,0,0,0,0,0,0,54.3,0,0,0,0,0,0,0,0,0,39.4,15.3,0.29
# 1604,6760,39932,Livshits V.Ya.,1990,nan,(B2O3)40.0 (Li2O)30.0 (P2O5)30.0 ,0,0,40,0,0,0,0,0,0,0,0,30,0,0,30,0,0,0,0,0,0,0,0,0,76.2,30.8,0.239
# 3701,28483,380552,El-Adawy A.,2004,nan,(B2O3)79.602 (Na2O)19.9 (TiO2)0.498 ,0,0,79.60198809,0,0,0,0,0,0,0,0,0,0,19.90049952,0,0,0,0,0,0,0.497512388,0,0,0,52.1,20.42,0.278
# 1034,4206,50456,Molot V.A.,1992,nan,(Al2O3)4.0 (Na2O)33.0 (SiO2)63.0 ,4,0,0,0,0,0,0,0,0,0,0,0,0,33,0,0,0,63,0,0,0,0,0,0,62.1,25,0.244
# 255,292,21065,Karapetyan G.O.,1980,nan,(Al2O3)20.184 (Li2O)12.502 (SiO2)63.376 (TiO2)3.938 ,20.18377161,0,0,0,0,0,0,0,0,0,0,12.502071,0,0,0,0,0,63.37577507,0,0,3.938382315,0,0,0,86.6,35.2,0.232
# 3943,30900,391618,Schilling F.R.,2001,nan,(Al2O3)10.689 (CaO)24.513 (MgO)14.446 (SiO2)50.352 ,10.68949107,0,0,0,0,24.51276245,0,0,0,0,0,0,14.44568144,0,0,0,0,50.35206504,0,0,0,0,0,0,99.3,39.1,0.272
# 2238,9898,41099,Coenen M.,1961,nan,(B2O3)60.0 (Na2O)33.333 (SiO2)6.667 ,0,0,60.0000018,0,0,0,0,0,0,0,0,0,0,33.333331,0,0,0,6.6666672,0,0,0,0,0,0,71,28,0.27
# 3791,29015,381957,Gowda V.C.V.,2005,nan,(B2O3)60.0 (Li2O)10.0 (PbO)30.0 ,0,0,60,0,0,0,0,0,0,0,0,10,0,0,0,30,0,0,0,0,0,0,0,0,79.2,33.6,0.18
# 1423,6304,72542,Gurovich E.A.,1979,nan,(CaO)49.0 (P2O5)51.0 ,0,0,0,0,0,49,0,0,0,0,0,0,0,0,51,0,0,0,0,0,0,0,0,0,53.8,21.3,0.265
# 729,3270,18509,Nemilov S.V.,1973,nan,(PbO)47.0 (SiO2)53.0 ,0,0,0,0,0,0,0,0,0,0,0,0,0,0,0,47,0,53,0,0,0,0,0,0,52.1,20.79,0.255
# 852,3849,12356,Tille U.,1978,nan,(CaO)8.0 (Na2O)16.0 (SiO2)76.0 ,0,0,0,0,0,8,0,0,0,0,0,0,0,16,0,0,0,76,0,0,0,0,0,0,68,28.3,0.203
# 1016,4205,50436,Molot V.A.,1992,nan,(Al2O3)15.8 (CaO)7.7 (Na2O)17.5 (SiO2)59.0 ,15.8,0,0,0,0,7.7,0,0,0,0,0,0,0,17.5,0,0,0,59,0,0,0,0,0,0,72.8,30,0.215
# 1001,4204,50421,Molot V.A.,1992,nan,(Ga2O3)15.1 (Na2O)25.0 (SiO2)59.9 ,0,0,0,0,0,0,0,0,15.1,0,0,0,0,25,0,0,0,59.9,0,0,0,0,0,0,63.9,25.5,0.251
# 867,3849,12371,Tille U.,1978,nan,(CaO)15.8 (Na2O)9.5 (SiO2)74.7 ,0,0,0,0,0,15.8,0,0,0,0,0,0,0,9.5,0,0,0,74.7,0,0,0,0,0,0,75.3,31.1,0.209
# 4945,39402,465109,Hojamberdiev M.,2012,nan,(CaO)12.617 (Na2O)14.27 (SiO2)71.637 (TiO2)1.476 ,0,0,0,0,0,12.61729013,0,0,0,0,0,0,0,14.26987014,0,0,0,71.63655072,0,0,1.476289015,0,0,0,74.7,30.19,0.239
# 1449,6552,37724,Komarova N.V.,1991,nan,(BaO)34.7 (P2O5)65.3 ,0,0,0,34.7,0,0,0,0,0,0,0,0,0,0,65.3,0,0,0,0,0,0,0,0,0,37.5,14.56,0.29
# 276,309,21251,Nikulin V.Kh.,1981,nan,(Al2O3)10.0 (BaO)5.0 (CaO)5.0 (MgO)5.0 (SiO2)75.0 ,10,0,0,5,0,5,0,0,0,0,0,0,5,0,0,0,0,75,0,0,0,0,0,0,80.5,32.93,0.224
# 205,290,21027,Karapetyan G.O.,1979,nan,(Al2O3)15.0 (Li2O)15.0 (SiO2)70.0 ,15,0,0,0,0,0,0,0,0,0,0,15,0,0,0,0,0,70,0,0,0,0,0,0,82.8,34,0.216
# 1455,6552,37730,Komarova N.V.,1991,nan,(BaO)47.6 (P2O5)52.4 ,0,0,0,47.6,0,0,0,0,0,0,0,0,0,0,52.4,0,0,0,0,0,0,0,0,0,42.9,16.28,0.32
# 3568,27734,359610,Deriano S.,2004,nan,(MgO)6.0 (Na2O)14.0 (SiO2)80.0 ,0,0,0,0,0,0,0,0,0,0,0,0,6,14,0,0,0,80,0,0,0,0,0,0,65.6,28.1,0.166
# 1478,6554,37753,Komarova N.V.,1991,nan,(P2O5)51.7 (SrO)48.3 ,0,0,0,0,0,0,0,0,0,0,0,0,0,0,51.7,0,0,0,0,48.3,0,0,0,0,47,18.68,0.26
# 1410,6239,90964,Ashizuka M.,1984,nan,(Al2O3)5.0 (CaO)45.0 (P2O5)50.0 ,5,0,0,0,0,45,0,0,0,0,0,0,0,0,50,0,0,0,0,0,0,0,0,0,61.2,24.19,0.267
# 986,4038,4644,Yamane M.,1982,nan,(Al2O3)19.682 (CaO)35.786 (SiO2)44.532 ,19.68174,0,0,0,0,35.78582,0,0,0,0,0,0,0,0,0,0,0,44.53244,0,0,0,0,0,0,98.8,38.2,0.291
# 384,1583,12259,Karapetyan G.O.,1981,nan,(Li2O)10.0 (Na2O)15.0 (SiO2)75.0 ,0,0,0,0,0,0,0,0,0,0,0,10,0,15,0,0,0,75,0,0,0,0,0,0,72.2,29.8,0.213
# 1156,5154,19245,Nemilov S.V.,1973,nan,(B2O3)66.5 (K2O)33.5 ,0,0,66.5,0,0,0,0,0,0,33.5,0,0,0,0,0,0,0,0,0,0,0,0,0,0,41.8,16.08,0.302
# 1041,4206,50463,Molot V.A.,1992,nan,(Al2O3)4.3 (Li2O)16.1 (Na2O)17.7 (SiO2)61.9 ,4.3,0,0,0,0,0,0,0,0,0,0,16.1,0,17.7,0,0,0,61.9,0,0,0,0,0,0,76.4,31,0.234
# 755,3384,3839,Shchavelev O.S.,1973,nan,(K2O)7.6 (SiO2)78.2 (SrO)14.2 ,0,0,0,0,0,0,0,0,0,7.6,0,0,0,0,0,0,0,78.2,0,14.2,0,0,0,0,65.7,26.78,0.225
# 1459,6553,37734,Komarova N.V.,1991,nan,(BaO)35.6 (P2O5)64.4 ,0,0,0,35.6,0,0,0,0,0,0,0,0,0,0,64.4,0,0,0,0,0,0,0,0,0,36.6,14.32,0.28
# 892,3859,12441,Livshits V.Ya.,1982,nan,(Al2O3)15.0 (Na2O)15.0 (SiO2)70.0 ,15,0,0,0,0,0,0,0,0,0,0,0,0,15,0,0,0,70,0,0,0,0,0,0,71.9,29.7,0.212
# 167,258,20597,Livshits V.Ya.,1988,nan,(K2O)3.7 (La2O3)5.3 (Na2O)15.2 (SiO2)75.8 ,0,0,0,0,0,0,0,0,0,3.7,5.3,0,0,15.2,0,0,0,75.8,0,0,0,0,0,0,71.8,28.9,0.244
# 1466,6553,37741,Komarova N.V.,1991,nan,(BaO)48.4 (P2O5)51.6 ,0,0,0,48.4,0,0,0,0,0,0,0,0,0,0,51.6,0,0,0,0,0,0,0,0,0,40.8,15.84,0.29
# 1145,5154,19234,Nemilov S.V.,1973,nan,(B2O3)91.5 (K2O)8.5 ,0,0,91.5,0,0,0,0,0,0,8.5,0,0,0,0,0,0,0,0,0,0,0,0,0,0,27.5,10.66,0.292
# 1054,4550,14976,Higazy A.A.,1987,nan,(CaO)17.702 (Na2O)13.277 (SiO2)57.532 (TiO2)11.489 ,0,0,0,0,0,17.70224823,0,0,0,0,0,0,0,13.27668867,0,0,0,57.53230425,0,0,11.48875885,0,0,0,85.6,34.1,0.257
# 2670,16185,156783,Orgaz F.,1985,nan,(Al2O3)13.164 (CaO)4.451 (K2O)4.631 (MgO)5.052 (Na2O)10.643 (SiO2)62.059 ,13.16395,0,0,0,0,4.451335,0,0,0,4.631389,0,0,5.051516,10.64319,0,0,0,62.05862,0,0,0,0,0,0,73.9,30,0.23
# 5310,40951,478479,Mauro J.C.,2013,nan,(Al2O3)7.109 (B2O3)17.758 (CaO)9.389 (MgO)2.5 (SiO2)61.874 (SnO2)0.07 (SrO)1.29 (ZrO2)0.01 ,7.109289711,0,17.75822178,0,0,9.389061939,0,0,0,0,0,0,2.49975025,0,0,0,0,61.87381619,0.069990007,1.289871129,0,0,0,0.009999001,66.8,26.93,0.242
# 1453,6552,37728,Komarova N.V.,1991,nan,(BaO)42.6 (P2O5)57.4 ,0,0,0,42.6,0,0,0,0,0,0,0,0,0,0,57.4,0,0,0,0,0,0,0,0,0,41.3,15.79,0.31
# 4228,32370,389010,Reddy C.N.,2007,nan,(B2O3)70.0 (Li2O)10.0 (ZnO)20.0 ,0,0,70,0,0,0,0,0,0,0,0,10,0,0,0,0,0,0,0,0,0,0,20,0,44.8,18.28,0.227
# 695,3128,153253,Livshits V.Ya.,1994,nan,(Li2O)5.0 (Na2O)20.0 (SiO2)59.0 (SnO2)1.0 (TiO2)15.0 ,0,0,0,0,0,0,0,0,0,0,0,5,0,20,0,0,0,59,1,0,15,0,0,0,85.4,34.5,0.236
# 997,4204,50417,Molot V.A.,1992,nan,(Ga2O3)2.0 (Na2O)25.0 (SiO2)73.0 ,0,0,0,0,0,0,0,0,2,0,0,0,0,25,0,0,0,73,0,0,0,0,0,0,60.2,24.3,0.237
# 3562,27734,359604,Deriano S.,2004,nan,(Al2O3)2.0 (CaO)2.5 (K2O)1.0 (MgO)4.0 (Na2O)13.0 (SiO2)77.5 ,2,0,0,0,0,2.5,0,0,0,1,0,0,4,13,0,0,0,77.5,0,0,0,0,0,0,69,29,0.191
# 253,292,21063,Karapetyan G.O.,1980,nan,(Al2O3)20.203 (Li2O)14.353 (SiO2)61.539 (TiO2)3.905 ,20.20329141,0,0,0,0,0,0,0,0,0,0,14.352951,0,0,0,0,0,61.53887431,0,0,3.904883273,0,0,0,88.4,35.8,0.233
# 3541,27722,359723,Schrimpf C.,1984,nan,(CaO)10.0 (Na2O)16.0 (SiO2)74.0 ,0,0,0,0,0,10,0,0,0,0,0,0,0,16,0,0,0,74,0,0,0,0,0,0,71.25,29.2,0.2185
# 3295,26687,21334,LaCourse W.C.,1996,nan,(Al2O3)15.0 (Li2O)12.5 (Na2O)12.5 (SiO2)60.0 ,15,0,0,0,0,0,0,0,0,0,0,12.5,0,12.5,0,0,0,60,0,0,0,0,0,0,83.8,34.1,0.22714705
# 5139,40457,468130,Hermansen C.,2013,nan,(CaO)5.0 (Na2O)15.0 (SiO2)80.0 ,0,0,0,0,0,5,0,0,0,0,0,0,0,15,0,0,0,80,0,0,0,0,0,0,67.6,27.9,0.21
# 1202,5294,70431,Shaw R.R.,1969,nan,(B2O3)79.668 (PbO)20.332 ,0,0,79.66815,0,0,0,0,0,0,0,0,0,0,0,0,20.33185,0,0,0,0,0,0,0,0,60.3,24.02,0.257
# 235,291,21057,Livshits V.Ya.,1982,nan,(Al2O3)5.0 (Li2O)29.0 (Na2O)3.0 (SiO2)63.0 ,5,0,0,0,0,0,0,0,0,0,0,29,0,3,0,0,0,63,0,0,0,0,0,0,84.2,34.3,0.229
# 5304,40951,478473,Mauro J.C.,2013,nan,(Al2O3)8.0 (B2O3)16.81 (CaO)8.39 (MgO)2.94 (SiO2)61.61 (SnO2)0.15 (SrO)2.08 (ZrO2)0.02 ,8,0,16.81,0,0,8.39,0,0,0,0,0,0,2.94,0,0,0,0,61.61,0.15,2.08,0,0,0,0.02,67.8,27.53,0.233
# 230,291,21052,Livshits V.Ya.,1982,nan,(Al2O3)5.0 (Li2O)19.0 (Na2O)13.0 (SiO2)63.0 ,5,0,0,0,0,0,0,0,0,0,0,19,0,13,0,0,0,63,0,0,0,0,0,0,80.3,32.6,0.23
# 808,3833,12212,Ashizuka M.,1984,nan,(MgO)50.0 (P2O5)40.0 (SiO2)10.0 ,0,0,0,0,0,0,0,0,0,0,0,0,50,0,40,0,0,10,0,0,0,0,0,0,67.7,27.01,0.255
# 714,3259,18459,Gamberg E.,1973,nan,(K2O)33.0 (SiO2)67.0 ,0,0,0,0,0,0,0,0,0,33,0,0,0,0,0,0,0,67,0,0,0,0,0,0,54,23.1,0.17
# 1239,5798,92561,Singh S.,1989,nan,(B2O3)70.0 (Li2O)10.0 (Na2O)20.0 ,0,0,70,0,0,0,0,0,0,0,0,10,0,20,0,0,0,0,0,0,0,0,0,0,71.8,28.51,0.261
# 462,1962,985,Yoshimoto M.,1986,nan,(PbO)40.0 (SiO2)60.0 ,0,0,0,0,0,0,0,0,0,0,0,0,0,0,0,40,0,60,0,0,0,0,0,0,54.9,22.22,0.237
# 3789,29015,381955,Gowda V.C.V.,2005,nan,(B2O3)70.0 (Li2O)15.0 (PbO)15.0 ,0,0,70,0,0,0,0,0,0,0,0,15,0,0,0,15,0,0,0,0,0,0,0,0,72.7,28.89,0.26
# 701,3128,153259,Livshits V.Ya.,1994,nan,(Li2O)20.0 (Na2O)5.0 (SiO2)58.0 (SnO2)2.0 (TiO2)15.0 ,0,0,0,0,0,0,0,0,0,0,0,20,0,5,0,0,0,58,2,0,15,0,0,0,97.7,39.6,0.232
# 4530,35365,425185,Abd El Latif L.,2005,nan,(B2O3)48.1 (Na2O)6.2 (SiO2)45.7 ,0,0,48.1,0,0,0,0,0,0,0,0,0,0,6.2,0,0,0,45.7,0,0,0,0,0,0,39.1,15.55,0.259
# 4545,35368,425205,Kannappan A.N.,2009,nan,(B2O3)64.0 (Na2O)20.0 (ZnO)16.0 ,0,0,64,0,0,0,0,0,0,0,0,0,0,20,0,0,0,0,0,0,0,0,16,0,58.6,23.25,0.262
# 2664,16185,156777,Orgaz F.,1985,nan,(Al2O3)14.18 (CaO)5.13 (MgO)4.37 (Na2O)15.18 (SiO2)61.14 ,14.18,0,0,0,0,5.13,0,0,0,0,0,0,4.37,15.18,0,0,0,61.14,0,0,0,0,0,0,76.9,31.3,0.23
# 2665,16185,156778,Orgaz F.,1985,nan,(Al2O3)13.651 (CaO)0.35 (MgO)4.14 (Na2O)15.001 (SiO2)61.686 (ZnO)5.171 ,13.65136918,0,0,0,0,0.350034979,0,0,0,0,0,0,4.140413752,15.0014991,0,0,0,61.6861663,0,0,0,0,5.17051669,0,76.9,31.3,0.23
# 1425,6304,72544,Gurovich E.A.,1979,nan,(P2O5)50.0 (SrO)50.0 ,0,0,0,0,0,0,0,0,0,0,0,0,0,0,50,0,0,0,0,50,0,0,0,0,51.1,20.1,0.273
# 983,4038,4641,Yamane M.,1982,nan,(Al2O3)2.944 (CaO)32.115 (SiO2)64.942 ,2.943776794,0,0,0,0,32.11468775,0,0,0,0,0,0,0,0,0,0,0,64.94153545,0,0,0,0,0,0,87.2,34.5,0.262
# 864,3849,12368,Tille U.,1978,nan,(CaO)11.5 (Na2O)10.0 (SiO2)78.5 ,0,0,0,0,0,11.5,0,0,0,0,0,0,0,10,0,0,0,78.5,0,0,0,0,0,0,72.2,30.1,0.198
# 904,3859,12453,Livshits V.Ya.,1982,nan,(Al2O3)15.0 (Na2O)20.0 (SiO2)65.0 ,15,0,0,0,0,0,0,0,0,0,0,0,0,20,0,0,0,65,0,0,0,0,0,0,71.3,29.8,0.195
# 2224,9402,96786,Bridge B.,1987,nan,(BaO)35.0 (P2O5)50.0 (ZnO)15.0 ,0,0,0,35,0,0,0,0,0,0,0,0,0,0,50,0,0,0,0,0,0,0,15,0,48.6,18.88,0.289
# 1450,6552,37725,Komarova N.V.,1991,nan,(BaO)35.8 (P2O5)64.2 ,0,0,0,35.8,0,0,0,0,0,0,0,0,0,0,64.2,0,0,0,0,0,0,0,0,0,38.9,15.1,0.29
# 1464,6553,37739,Komarova N.V.,1991,nan,(BaO)44.0 (P2O5)56.0 ,0,0,0,44,0,0,0,0,0,0,0,0,0,0,56,0,0,0,0,0,0,0,0,0,38.9,15.1,0.29
# 984,4038,4642,Yamane M.,1982,nan,(Al2O3)6.011 (CaO)32.787 (SiO2)61.202 ,6.01088,0,0,0,0,32.78739,0,0,0,0,0,0,0,0,0,0,0,61.20173,0,0,0,0,0,0,90.1,35.2,0.278
# 857,3849,12361,Tille U.,1978,nan,(CaO)25.0 (Na2O)4.5 (SiO2)70.5 ,0,0,0,0,0,25,0,0,0,0,0,0,0,4.5,0,0,0,70.5,0,0,0,0,0,0,79.1,32.3,0.223
# 622,2314,31322,Tennison D.G.,1981,nan,(K2O)20.0 (Na2O)5.0 (SiO2)75.0 ,0,0,0,0,0,0,0,0,0,20,0,0,0,5,0,0,0,75,0,0,0,0,0,0,51.6,20.4,0.263
# 734,3384,3816,Shchavelev O.S.,1973,nan,(K2O)14.2 (SiO2)81.3 (SrO)4.5 ,0,0,0,0,0,0,0,0,0,14.2,0,0,0,0,0,0,0,81.3,0,4.5,0,0,0,0,57.5,23.44,0.228
# 820,3833,12224,Ashizuka M.,1984,nan,(CaO)42.5 (P2O5)47.5 (SiO2)10.0 ,0,0,0,0,0,42.5,0,0,0,0,0,0,0,0,47.5,0,0,10,0,0,0,0,0,0,54.8,21.52,0.275
# 854,3849,12358,Tille U.,1978,nan,(CaO)8.0 (Na2O)21.5 (SiO2)70.5 ,0,0,0,0,0,8,0,0,0,0,0,0,0,21.5,0,0,0,70.5,0,0,0,0,0,0,66.4,27.2,0.222
# 870,3852,4459,Appen A.A.,1959,nan,(B2O3)4.0 (Na2O)16.0 (SiO2)80.0 ,0,0,4,0,0,0,0,0,0,0,0,0,0,16,0,0,0,80,0,0,0,0,0,0,66.3,27.27,0.217
# 5316,40951,478485,Mauro J.C.,2013,nan,(Al2O3)7.35 (B2O3)15.77 (CaO)9.65 (MgO)3.62 (SiO2)63.24 (SnO2)0.07 (SrO)0.29 (ZrO2)0.01 ,7.349999147,0,15.77000032,0,0,9.649999193,0,0,0,0,0,0,3.620000072,0,0,0,0,63.24000127,0.070000001,0.290000006,0,0,0,0.01,68.3,27.53,0.242
# 1446,6549,37697,Field M.B.,1971,-,(Al2O3)9.926 (Li2O)9.241 (SiO2)78.565 (TiO2)1.102 (ZrO2)1.166 ,9.926,0,0,0,0,0,0,0,0,0,0,9.241,0,0,0,0,0,78.565,0,0,1.102,0,0,1.166,78.8,32.95,0.197
# 200,290,21022,Karapetyan G.O.,1979,nan,(Al2O3)4.0 (Li2O)15.0 (SiO2)81.0 ,4,0,0,0,0,0,0,0,0,0,0,15,0,0,0,0,0,81,0,0,0,0,0,0,77.6,32.6,0.189
# 849,3846,12333,Gan Fuxi,1959,nan,(CdO)18.0 (K2O)12.0 (SiO2)70.0 ,0,0,0,0,0,0,18,0,0,12,0,0,0,0,0,0,0,70,0,0,0,0,0,0,60,24.03,0.25
# 595,2027,9465,Shaw R.R.,1971,nan,(Li2O)35.0 (SiO2)65.0 ,0,0,0,0,0,0,0,0,0,0,0,35,0,0,0,0,0,65,0,0,0,0,0,0,81.2,33.1,0.228
# 4180,31921,405215,Aitken B.G.,2007,nan,(Al2O3)17.472 (BaO)2.912 (La2O3)11.65 (SiO2)67.966 ,17.47190694,0,0,2.911985157,0,0,0,0,0,0,11.6497846,0,0,0,0,0,0,67.9663233,0,0,0,0,0,0,93,36.72,0.268
# 1778,7459,56012,Kodama M.,1994,nan,(B2O3)90.0 (Li2O)10.0 ,0,0,90,0,0,0,0,0,0,0,0,10,0,0,0,0,0,0,0,0,0,0,0,0,30.65,12.1,0.2648921
# 1200,5294,70428,Shaw R.R.,1969,nan,(B2O3)82.397 (PbO)17.603 ,0,0,82.39677,0,0,0,0,0,0,0,0,0,0,0,0,17.60323,0,0,0,0,0,0,0,0,44.9,17.77,0.265
# 4011,31319,393385,Okafor I.C.I.,1982,nan,(B2O3)17.492 (CaO)3.65 (K2O)3.95 (Na2O)7.249 (SiO2)57.419 (TiO2)4.238 (ZnO)6.002 ,0,0,17.49192052,0,0,3.649983109,0,0,0,3.949544118,0,0,0,7.248745217,0,0,0,57.41896172,0,0,4.238437127,0,6.00240818,0,75.8,31.1,0.22
# 898,3859,12447,Livshits V.Ya.,1982,nan,(Al2O3)15.0 (Na2O)25.0 (SiO2)60.0 ,15,0,0,0,0,0,0,0,0,0,0,0,0,25,0,0,0,60,0,0,0,0,0,0,63.5,25.93333333,0.222929133
# 383,1583,12258,Karapetyan G.O.,1981,nan,(Li2O)15.0 (Na2O)10.0 (SiO2)75.0 ,0,0,0,0,0,0,0,0,0,0,0,15,0,10,0,0,0,75,0,0,0,0,0,0,75.3,31.2,0.208
# 736,3384,3818,Shchavelev O.S.,1973,nan,(K2O)12.6 (SiO2)72.0 (SrO)15.4 ,0,0,0,0,0,0,0,0,0,12.6,0,0,0,0,0,0,0,72,0,15.4,0,0,0,0,62.7,25.11,0.247
# 2598,14883,141343,Coenen M.,1962,nan,(Na2O)30.0 (SiO2)70.0 ,0,0,0,0,0,0,0,0,0,0,0,0,0,30,0,0,0,70,0,0,0,0,0,0,57.93466667,23.09666667,0.252638433
# 1148,5154,19237,Nemilov S.V.,1973,nan,(B2O3)84.5 (K2O)15.5 ,0,0,84.5,0,0,0,0,0,0,15.5,0,0,0,0,0,0,0,0,0,0,0,0,0,0,31.4,12.06,0.3
# 249,292,21059,Karapetyan G.O.,1980,nan,(Al2O3)27.922 (Li2O)19.01 (SiO2)49.051 (TiO2)4.016 ,27.92214637,0,0,0,0,0,0,0,0,0,0,19.01045753,0,0,0,0,0,49.05148362,0,0,4.015912478,0,0,0,91.8,37,0.242
# 1408,6239,90962,Ashizuka M.,1984,nan,(Al2O3)7.0 (MgO)46.5 (P2O5)46.5 ,7,0,0,0,0,0,0,0,0,0,0,0,46.5,0,46.5,0,0,0,0,0,0,0,0,0,61.2,24.49,0.251
# 1405,6239,90959,Ashizuka M.,1984,nan,(Al2O3)5.0 (MgO)47.5 (P2O5)47.5 ,5,0,0,0,0,0,0,0,0,0,0,0,47.5,0,47.5,0,0,0,0,0,0,0,0,0,61.4,24.57,0.251
# 2661,16185,156774,Orgaz F.,1985,nan,(Al2O3)16.0 (MgO)9.0 (Na2O)15.0 (SiO2)60.0 ,16,0,0,0,0,0,0,0,0,0,0,0,9,15,0,0,0,60,0,0,0,0,0,0,74.7,30.4,0.23
# 4549,35368,425209,Kannappan A.N.,2009,nan,(B2O3)68.0 (Na2O)20.0 (PbO)12.0 ,0,0,68,0,0,0,0,0,0,0,0,0,0,20,0,12,0,0,0,0,0,0,0,0,58.9,22.72,0.298
# 780,3497,7670,Soga N.,1976,nan,(BaO)33.333 (SiO2)66.667 ,0,0,0,33.33333333,0,0,0,0,0,0,0,0,0,0,0,0,0,66.66666667,0,0,0,0,0,0,64,25.15,0.274
# 3793,29015,381959,Gowda V.C.V.,2005,nan,(B2O3)60.0 (Li2O)30.0 (PbO)10.0 ,0,0,60,0,0,0,0,0,0,0,0,30,0,0,0,10,0,0,0,0,0,0,0,0,63,25.17,0.25
# 4147,31921,405138,Aitken B.G.,2007,nan,(Al2O3)15.129 (CaO)7.805 (La2O3)8.575 (MgO)0.02 (SiO2)68.471 ,15.12910194,0,0,0,0,7.804694316,0,0,0,0,8.575012433,0,0.02,0,0,0,0,68.47117928,0,0,0,0,0,0,91.8,36.56,0.257
# 1209,5413,40673,Schulze F.A.,1904,nan,(SiO2)100.0 ,0,0,0,0,0,0,0,0,0,0,0,0,0,0,0,0,0,100,0,0,0,0,0,0,72.32847458,30.92457627,0.170446592
# 735,3384,3817,Shchavelev O.S.,1973,nan,(K2O)13.5 (SiO2)76.9 (SrO)9.6 ,0,0,0,0,0,0,0,0,0,13.5,0,0,0,0,0,0,0,76.9,0,9.6,0,0,0,0,60.4,24.62,0.228
# 1095,4602,15073,Oda K.,1989,nan,(Al2O3)26.9 (SiO2)60.9 (Y2O3)12.2 ,26.9,0,0,0,0,0,0,0,0,0,0,0,0,0,0,0,0,60.9,0,0,0,12.2,0,0,78.9,32.61,0.211
# 590,2027,9460,Shaw R.R.,1971,nan,(Li2O)10.0 (SiO2)90.0 ,0,0,0,0,0,0,0,0,0,0,0,10,0,0,0,0,0,90,0,0,0,0,0,0,71.85,29.905,0.2025
# 263,292,21073,Karapetyan G.O.,1980,nan,(Al2O3)17.307 (Li2O)11.465 (SiO2)67.344 (TiO2)3.884 ,17.30673896,0,0,0,0,0,0,0,0,0,0,11.46470931,0,0,0,0,0,67.34438596,0,0,3.884165767,0,0,0,86.3,35.1,0.228
# 747,3384,3831,Shchavelev O.S.,1973,nan,(K2O)18.6 (SiO2)59.0 (SrO)22.4 ,0,0,0,0,0,0,0,0,0,18.6,0,0,0,0,0,0,0,59,0,22.4,0,0,0,0,60.9,23.74,0.281
# 746,3384,3830,Shchavelev O.S.,1973,nan,(K2O)19.6 (SiO2)62.1 (SrO)18.3 ,0,0,0,0,0,0,0,0,0,19.6,0,0,0,0,0,0,0,62.1,0,18.3,0,0,0,0,59.2,23.15,0.277
# 890,3859,12439,Livshits V.Ya.,1982,nan,(Al2O3)5.0 (Na2O)15.0 (SiO2)80.0 ,5,0,0,0,0,0,0,0,0,0,0,0,0,15,0,0,0,80,0,0,0,0,0,0,65.3,27.1,0.206
# 3283,26687,21297,LaCourse W.C.,1996,nan,(Al2O3)2.0 (Na2O)25.0 (SiO2)73.0 ,2,0,0,0,0,0,0,0,0,0,0,0,0,25,0,0,0,73,0,0,0,0,0,0,60.05,24.05,0.247
# 985,4038,4643,Yamane M.,1982,nan,(Al2O3)12.547 (CaO)34.221 (SiO2)53.232 ,12.54742,0,0,0,0,34.22105,0,0,0,0,0,0,0,0,0,0,0,53.23153,0,0,0,0,0,0,93.3,36.2,0.287
# 825,3833,12229,Ashizuka M.,1984,nan,(CaO)48.75 (P2O5)48.75 (SiO2)2.5 ,0,0,0,0,0,48.75,0,0,0,0,0,0,0,0,48.75,0,0,2.5,0,0,0,0,0,0,56.4,22.18,0.273
# 4176,31921,405211,Aitken B.G.,2007,nan,(Al2O3)17.146 (La2O3)11.439 (SiO2)68.564 (SrO)2.851 ,17.14593069,0,0,0,0,0,0,0,0,0,11.43937999,0,0,0,0,0,0,68.56370385,0,2.850985477,0,0,0,0,93.2,36.97,0.262
# 1474,6554,37749,Komarova N.V.,1991,nan,(P2O5)61.0 (SrO)39.0 ,0,0,0,0,0,0,0,0,0,0,0,0,0,0,61,0,0,0,0,39,0,0,0,0,43.1,17.26,0.25
# 1198,5294,70426,Shaw R.R.,1969,nan,(B2O3)84.852 (PbO)15.148 ,0,0,84.8522,0,0,0,0,0,0,0,0,0,0,0,0,15.1478,0,0,0,0,0,0,0,0,36.4,14.27,0.277
# 260,292,21070,Karapetyan G.O.,1980,nan,(Al2O3)19.236 (Li2O)12.43 (SiO2)64.419 (TiO2)3.916 ,19.23611058,0,0,0,0,0,0,0,0,0,0,12.42968037,0,0,0,0,0,64.41863193,0,0,3.915577117,0,0,0,88.8,36,0.232
# 3038,25144,350527,Anan`ev A.V.,1998,nan,(SiO2)99.62 (TiO2)0.38 ,0,0,0,0,0,0,0,0,0,0,0,0,0,0,0,0,0,99.62,0,0,0.38,0,0,0,72,30.9,0.166
# 1477,6554,37752,Komarova N.V.,1991,nan,(P2O5)54.2 (SrO)45.8 ,0,0,0,0,0,0,0,0,0,0,0,0,0,0,54.2,0,0,0,0,45.8,0,0,0,0,46.4,18.29,0.27
# 461,1962,984,Yoshimoto M.,1986,nan,(PbO)33.0 (SiO2)67.0 ,0,0,0,0,0,0,0,0,0,0,0,0,0,0,0,33,0,67,0,0,0,0,0,0,56.2,22.87,0.23
# 5292,40944,478384,Mauro J.C.,2013,nan,(B2O3)5.27 (BaO)5.27 (K2O)13.25 (SiO2)76.11 (SnO2)0.1 ,0,0,5.27,5.27,0,0,0,0,0,13.25,0,0,0,0,0,0,0,76.11,0.1,0,0,0,0,0,64.5,26.44,0.221
# 2668,16185,156781,Orgaz F.,1985,nan,(Al2O3)13.741 (CaO)0.05 (K2O)4.86 (MgO)10.551 (Na2O)11.281 (SiO2)59.516 ,13.74136973,0,0,0,0,0.050004999,0,0,0,4.860486903,0,0,10.55105979,11.28112977,0,0,0,59.51594881,0,0,0,0,0,0,78,32,0.22
# 357,1576,9755,Bokin P.Ya.,1970,nan,(Na2O)16.0 (SiO2)84.0 ,0,0,0,0,0,0,0,0,0,0,0,0,0,16,0,0,0,84,0,0,0,0,0,0,60.6,24.955,0.213
# 966,3863,12540,Manghnani M.H.,1972,nan,(Na2O)25.0 (SiO2)55.0 (TiO2)20.0 ,0,0,0,0,0,0,0,0,0,0,0,0,0,25,0,0,0,55,0,0,20,0,0,0,78.1,31.225,0.252
# 893,3859,12442,Livshits V.Ya.,1982,nan,(Al2O3)20.0 (Na2O)15.0 (SiO2)65.0 ,20,0,0,0,0,0,0,0,0,0,0,0,0,15,0,0,0,65,0,0,0,0,0,0,73.7,30.4,0.211
# 4142,31921,405133,Aitken B.G.,2007,nan,(Al2O3)16.715 (CaO)2.271 (La2O3)9.803 (SiO2)71.211 ,16.71500148,0,0,0,0,2.270679842,0,0,0,0,9.802995,0,0,0,0,0,0,71.21132368,0,0,0,0,0,0,92.3,36.64,0.261
# 782,3497,155880,Soga N.,1976,nan,(BaO)8.333 (CaO)8.333 (MgO)8.333 (SiO2)66.667 (SrO)8.333 ,0,0,0,8.333333333,0,8.333333333,0,0,0,0,0,0,8.333333333,0,0,0,0,66.66666667,0,8.333333333,0,0,0,0,73.2,29.15,0.257
# 2221,9402,96783,Bridge B.,1987,nan,(BaO)20.0 (P2O5)50.0 (ZnO)30.0 ,0,0,0,20,0,0,0,0,0,0,0,0,0,0,50,0,0,0,0,0,0,0,30,0,50.3,19.78,0.273
# 4550,35368,425210,Kannappan A.N.,2009,nan,(B2O3)66.0 (Na2O)20.0 (PbO)14.0 ,0,0,66,0,0,0,0,0,0,0,0,0,0,20,0,14,0,0,0,0,0,0,0,0,59.1,23.06,0.283
# 5317,40951,478486,Mauro J.C.,2013,nan,(Al2O3)7.289 (B2O3)16.648 (CaO)9.429 (MgO)0.51 (SiO2)62.734 (SnO2)0.07 (SrO)3.31 (ZrO2)0.01 ,7.289271364,0,16.64833083,0,0,9.429057471,0,0,0,0,0,0,0.509949025,0,0,0,0,62.73373314,0.069990003,3.309669165,0,0,0,0.009999,68.8,28.11,0.225
# 5297,40944,478401,Mauro J.C.,2013,nan,(Al2O3)2.0 (B2O3)5.26 (K2O)13.25 (SiO2)74.11 (SnO2)0.1 (SrO)5.28 ,2,0,5.26,0,0,0,0,0,0,13.25,0,0,0,0,0,0,0,74.11,0.1,5.28,0,0,0,0,67.1,27.64,0.215
# 4656,36766,438058,Saddeek Y.B.,2010,nan,(B2O3)60.0 (Na2O)30.0 (PbO)10.0 ,0,0,60,0,0,0,0,0,0,0,0,0,0,30,0,10,0,0,0,0,0,0,0,0,57.66666667,23.15333333,0.246666667
# 201,290,21023,Karapetyan G.O.,1979,nan,(Al2O3)6.0 (Li2O)15.0 (SiO2)79.0 ,6,0,0,0,0,0,0,0,0,0,0,15,0,0,0,0,0,79,0,0,0,0,0,0,78.8,33,0.195
# 1039,4206,50461,Molot V.A.,1992,nan,(Li2O)16.3 (Na2O)17.1 (SiO2)66.6 ,0,0,0,0,0,0,0,0,0,0,0,16.3,0,17.1,0,0,0,66.6,0,0,0,0,0,0,74,30.1,0.228
# 252,292,21062,Karapetyan G.O.,1980,nan,(Al2O3)21.208 (Li2O)15.258 (SiO2)59.621 (TiO2)3.914 ,21.20785852,0,0,0,0,0,0,0,0,0,0,15.25777893,0,0,0,0,0,59.62051583,0,0,3.913846726,0,0,0,88.9,36,0.236
# 463,1962,986,Yoshimoto M.,1986,nan,(PbO)50.0 (SiO2)50.0 ,0,0,0,0,0,0,0,0,0,0,0,0,0,0,0,50,0,50,0,0,0,0,0,0,47.55,18.905,0.259
# 3939,30772,377583,Lin Chung-Chern,2006,nan,(Li2O)32.01 (SiO2)63.678 (ZrO2)4.312 ,0,0,0,0,0,0,0,0,0,0,0,32.0100416,0,0,0,0,0,63.67751318,0,0,0,0,0,4.312445216,78.4,32.1,0.22
# 1105,4654,4479,Appen A.A.,1959,nan,(B2O3)8.0 (K2O)16.0 (SiO2)76.0 ,0,0,8,0,0,0,0,0,0,16,0,0,0,0,0,0,0,76,0,0,0,0,0,0,68.5,28.35,0.207
# 4134,31921,405125,Aitken B.G.,2007,nan,(Al2O3)16.625 (La2O3)8.583 (MgO)4.501 (SiO2)70.291 ,16.62492018,0,0,0,0,0,0,0,0,0,8.582963952,0,4.501331094,0,0,0,0,70.29078478,0,0,0,0,0,0,93.6,37.54,0.248
# 2220,9402,96782,Bridge B.,1987,nan,(P2O5)50.0 (ZnO)50.0 ,0,0,0,0,0,0,0,0,0,0,0,0,0,0,50,0,0,0,0,0,0,0,50,0,41.3,16.46333333,0.255666667
# 785,3508,8585,Aleksandrov V.I,1977,nan,(Al2O3)17.433 (La2O3)6.495 (SiO2)76.072 ,17.43313211,0,0,0,0,0,0,0,0,0,6.494989608,0,0,0,0,0,0,76.07187828,0,0,0,0,0,0,94.6,38.65,0.225
# 4232,32370,389014,Reddy C.N.,2007,nan,(B2O3)50.0 (Li2O)30.0 (ZnO)20.0 ,0,0,50,0,0,0,0,0,0,0,0,30,0,0,0,0,0,0,0,0,0,0,20,0,77.1,30.46,0.267
# 137,237,20240,Livshits V.Ya.,1992,nan,(Li2O)5.0 (Na2O)20.0 (SiO2)60.0 (TiO2)15.0 ,0,0,0,0,0,0,0,0,0,0,0,5,0,20,0,0,0,60,0,0,15,0,0,0,85.3,34.5,0.235
# 4553,35368,425213,Kannappan A.N.,2009,nan,(B2O3)60.0 (Na2O)20.0 (PbO)20.0 ,0,0,60,0,0,0,0,0,0,0,0,0,0,20,0,20,0,0,0,0,0,0,0,0,55.8,21.62,0.292
# 1951,7836,74227,Higazy A.A.,1989,nan,(P2O5)100.0 ,0,0,0,0,0,0,0,0,0,0,0,0,0,0,100,0,0,0,0,0,0,0,0,0,31.3,12.105,0.291333333
# 3156,25692,352703,Le Houerou V.,2003,nan,(CaO)9.1 (Na2O)13.9 (SiO2)77.0 ,0,0,0,0,0,9.1,0,0,0,0,0,0,0,13.9,0,0,0,77,0,0,0,0,0,0,68.6,29.02,0.181
# 816,3833,12220,Ashizuka M.,1984,nan,(MgO)48.75 (P2O5)48.75 (SiO2)2.5 ,0,0,0,0,0,0,0,0,0,0,0,0,48.75,0,48.75,0,0,2.5,0,0,0,0,0,0,55.6,22.21,0.253
# 2202,8910,81806,Bornhoft H.,1994,nan,(CaO)10.0 (K2O)16.0 (SiO2)74.0 ,0,0,0,0,0,10,0,0,0,16,0,0,0,0,0,0,0,74,0,0,0,0,0,0,62.4,25.3,0.232
# 3157,25692,352704,Le Houerou V.,2003,nan,(CaO)7.9 (Na2O)12.1 (SiO2)80.0 ,0,0,0,0,0,7.9,0,0,0,0,0,0,0,12.1,0,0,0,80,0,0,0,0,0,0,68.1,29.075,0.172
# 3042,25144,350531,Anan`ev A.V.,1998,nan,(SiO2)96.0 (TiO2)4.0 ,0,0,0,0,0,0,0,0,0,0,0,0,0,0,0,0,0,96,0,0,4,0,0,0,67.8,28.8,0.178
# 4614,36434,435404,Matsuda Y.,2009,nan,(B2O3)67.0 (Li2O)33.0 ,0,0,67,0,0,0,0,0,0,0,0,33,0,0,0,0,0,0,0,0,0,0,0,0,86,34,0.26335295
# 1052,4550,14974,Higazy A.A.,1987,nan,(CaO)18.483 (Na2O)13.862 (SiO2)60.068 (TiO2)7.587 ,0,0,0,0,0,18.48257834,0,0,0,0,0,0,0,13.86193875,0,0,0,60.06838459,0,0,7.587098317,0,0,0,87.1,34.2,0.272
# 203,290,21025,Karapetyan G.O.,1979,nan,(Al2O3)10.0 (Li2O)15.0 (SiO2)75.0 ,10,0,0,0,0,0,0,0,0,0,0,15,0,0,0,0,0,75,0,0,0,0,0,0,81.8,33.8,0.209
# 5291,40944,478383,Mauro J.C.,2013,nan,(B2O3)5.27 (BaO)5.27 (K2O)15.25 (SiO2)74.11 (SnO2)0.1 ,0,0,5.27,5.27,0,0,0,0,0,15.25,0,0,0,0,0,0,0,74.11,0.1,0,0,0,0,0,61.9,25.33,0.223
# 856,3849,12360,Tille U.,1978,nan,(CaO)10.0 (Na2O)10.0 (SiO2)80.0 ,0,0,0,0,0,10,0,0,0,0,0,0,0,10,0,0,0,80,0,0,0,0,0,0,71.7,29.8,0.202
# 2223,9402,96785,Bridge B.,1987,nan,(BaO)30.0 (P2O5)50.0 (ZnO)20.0 ,0,0,0,30,0,0,0,0,0,0,0,0,0,0,50,0,0,0,0,0,0,0,20,0,48.3,18.67,0.295
# 1008,4204,50428,Molot V.A.,1992,nan,(Al2O3)16.3 (Na2O)24.1 (SiO2)59.6 ,16.3,0,0,0,0,0,0,0,0,0,0,0,0,24.1,0,0,0,59.6,0,0,0,0,0,0,66.4,26.8,0.24
# 251,292,21061,Karapetyan G.O.,1980,nan,(Al2O3)23.935 (Li2O)16.334 (SiO2)55.767 (TiO2)3.964 ,23.93530952,0,0,0,0,0,0,0,0,0,0,16.33440967,0,0,0,0,0,55.76674888,0,0,3.963531921,0,0,0,91.6,36.9,0.24
# 838,3846,12322,Gan Fuxi,1959,nan,(Na2O)12.0 (SiO2)70.0 (SrO)18.0 ,0,0,0,0,0,0,0,0,0,0,0,0,0,12,0,0,0,70,0,18,0,0,0,0,75,30.41,0.232
# 638,2416,33042,Ashizuka M.,1985,nan,(Al2O3)19.2 (CaO)23.1 (P2O5)7.7 (SiO2)50.0 ,19.2,0,0,0,0,23.1,0,0,0,0,0,0,0,0,7.7,0,0,50,0,0,0,0,0,0,82.9,33.14,0.252
# 1107,4654,4481,Appen A.A.,1959,nan,(B2O3)16.0 (K2O)16.0 (SiO2)68.0 ,0,0,16,0,0,0,0,0,0,16,0,0,0,0,0,0,0,68,0,0,0,0,0,0,76.6,31.68,0.21
# 5135,40360,467696,Matori K.A.,2013,nan,(P2O5)70.0 (PbO)30.0 ,0,0,0,0,0,0,0,0,0,0,0,0,0,0,70,30,0,0,0,0,0,0,0,0,32.1,12.9,0.243
# 1454,6552,37729,Komarova N.V.,1991,nan,(BaO)44.2 (P2O5)55.8 ,0,0,0,44.2,0,0,0,0,0,0,0,0,0,0,55.8,0,0,0,0,0,0,0,0,0,41.9,15.89,0.32
# 343,575,24664,Spinner S.,1954,nan,(B2O3)42.8 (CaO)14.3 (Na2O)14.3 (SiO2)28.6 ,0,0,42.8,0,0,14.3,0,0,0,0,0,0,0,14.3,0,0,0,28.6,0,0,0,0,0,0,85.3,34.4,0.241
# 1042,4206,50464,Molot V.A.,1992,nan,(Al2O3)6.0 (Li2O)16.7 (Na2O)16.7 (SiO2)60.6 ,6,0,0,0,0,0,0,0,0,0,0,16.7,0,16.7,0,0,0,60.6,0,0,0,0,0,0,78.6,31.8,0.237
# 991,4204,50411,Molot V.A.,1992,nan,(B2O3)5.3 (Na2O)24.9 (SiO2)69.8 ,0,0,5.3,0,0,0,0,0,0,0,0,0,0,24.9,0,0,0,69.8,0,0,0,0,0,0,62.2,25.2,0.233
# 4159,31921,405150,Aitken B.G.,2007,nan,(Al2O3)16.988 (BaO)0.9 (La2O3)11.03 (SiO2)71.062 (SrO)0.02 ,16.98753947,0,0,0.900399825,0,0,0,0,0,0,11.03048665,0,0,0,0,0,0,71.06156517,0,0.020008883,0,0,0,0,92.2,36.74,0.256
# 1448,6549,37699,Field M.B.,1971,-,(Al2O3)6.968 (Li2O)6.823 (SiO2)84.03 (TiO2)1.106 (ZrO2)1.073 ,6.968,0,0,0,0,0,0,0,0,0,0,6.823,0,0,0,0,0,84.03,0,0,1.106,0,0,1.073,76.1,32.08,0.187
# 5296,40944,478400,Mauro J.C.,2013,nan,(Al2O3)2.0 (B2O3)5.26 (CaO)2.64 (K2O)13.25 (SiO2)74.11 (SnO2)0.1 (SrO)2.64 ,2,0,5.26,0,0,2.64,0,0,0,13.25,0,0,0,0,0,0,0,74.11,0.1,2.64,0,0,0,0,67.8,28.04,0.21
# 2743,16763,171305,Livshits V.Ya.,1990,nan,(Al2O3)11.5 (BaO)10.35 (Cs2O)20.25 (P2O5)57.9 ,11.5,0,0,10.35,0,0,0,20.25,0,0,0,0,0,0,57.9,0,0,0,0,0,0,0,0,0,37.2,14.8,0.258
# 3302,26687,22282,LaCourse W.C.,1996,nan,(Al2O3)10.0 (CaO)7.0 (Na2O)18.0 (SiO2)65.0 ,10,0,0,0,0,7,0,0,0,0,0,0,0,18,0,0,0,65,0,0,0,0,0,0,72.1,29.1,0.23768965
# 866,3849,12370,Tille U.,1978,nan,(CaO)27.5 (Na2O)10.0 (SiO2)62.5 ,0,0,0,0,0,27.5,0,0,0,0,0,0,0,10,0,0,0,62.5,0,0,0,0,0,0,80.6,32.4,0.245
# 5293,40944,478385,Mauro J.C.,2013,nan,(B2O3)5.27 (BaO)2.64 (K2O)13.25 (SiO2)76.11 (SnO2)0.1 (SrO)2.63 ,0,0,5.269999473,2.639999736,0,0,0,0,0,13.24999868,0,0,0,0,0,0,0,76.11000239,0.09999999,2.629999737,0,0,0,0,66.4,27.17,0.223
# 777,3497,7667,Soga N.,1976,nan,(BaO)16.667 (CaO)16.667 (SiO2)66.667 ,0,0,0,16.66667,0,16.66667,0,0,0,0,0,0,0,0,0,0,0,66.66666,0,0,0,0,0,0,71.3,28.21,0.265
# 2533,12798,149412,Bartholomew R.F,1982,nan,(Al2O3)1.303 (K2O)3.006 (Na2O)10.822 (SiO2)77.054 (ZnO)7.816 ,1.302605026,0,0,0,0,0,0,0,0,3.00601206,0,0,0,10.82164022,0,0,0,77.05411154,0,0,0,0,7.815631156,0,68.3,28.2,0.21
# 1155,5154,19244,Nemilov S.V.,1973,nan,(B2O3)69.2 (K2O)30.8 ,0,0,69.2,0,0,0,0,0,0,30.8,0,0,0,0,0,0,0,0,0,0,0,0,0,0,41.9,16.22,0.293
# 757,3384,8181,Shchavelev O.S.,1973,nan,(K2O)21.3 (SiO2)52.3 (SrO)26.4 ,0,0,0,0,0,0,0,0,0,21.3,0,0,0,0,0,0,0,52.3,0,26.4,0,0,0,0,64.6,25.11,0.285
# 737,3384,3820,Shchavelev O.S.,1973,nan,(K2O)10.9 (SiO2)62.0 (SrO)27.1 ,0,0,0,0,0,0,0,0,0,10.9,0,0,0,0,0,0,0,62,0,27.1,0,0,0,0,67.7,26.68,0.27
# 775,3497,7665,Soga N.,1976,nan,(BaO)37.5 (MgO)12.5 (SiO2)50.0 ,0,0,0,37.5,0,0,0,0,0,0,0,0,12.5,0,0,0,0,50,0,0,0,0,0,0,71.3,27.88,0.28
# 219,290,21041,Karapetyan G.O.,1979,nan,(Al2O3)20.0 (Li2O)15.0 (SiO2)65.0 ,20,0,0,0,0,0,0,0,0,0,0,15,0,0,0,0,0,65,0,0,0,0,0,0,87.5,35.6,0.23
# 3040,25144,350529,Anan`ev A.V.,1998,nan,(SiO2)99.02 (TiO2)0.98 ,0,0,0,0,0,0,0,0,0,0,0,0,0,0,0,0,0,99.02,0,0,0.98,0,0,0,70.5,29.6,0.19
# 1051,4550,14127,Higazy A.A.,1987,nan,(CaO)19.436 (Na2O)14.577 (SiO2)63.168 (TiO2)2.818 ,0,0,0,0,0,19.43634806,0,0,0,0,0,0,0,14.57725854,0,0,0,63.16812368,0,0,2.818269718,0,0,0,87.6,34.4,0.272
# 3787,29015,381953,Gowda V.C.V.,2005,nan,(B2O3)80.0 (Li2O)15.0 (PbO)5.0 ,0,0,80,0,0,0,0,0,0,0,0,15,0,0,0,5,0,0,0,0,0,0,0,0,54.5,21.78,0.25
# 750,3384,3834,Shchavelev O.S.,1973,nan,(K2O)26.5 (SiO2)65.0 (SrO)8.5 ,0,0,0,0,0,0,0,0,0,26.5,0,0,0,0,0,0,0,65,0,8.5,0,0,0,0,53.3,20.89,0.277
# 5372,41245,480751,Bootjomchai Ch.,2014,nan,(B2O3)28.571 (SiO2)66.667 (TiO2)4.762 ,0,0,28.57142857,0,0,0,0,0,0,0,0,0,0,0,0,0,0,66.66666667,0,0,4.761904762,0,0,0,65.7,27.26,0.206
# 905,3859,12454,Livshits V.Ya.,1982,nan,(Al2O3)17.5 (Na2O)17.5 (SiO2)65.0 ,17.5,0,0,0,0,0,0,0,0,0,0,0,0,17.5,0,0,0,65,0,0,0,0,0,0,71.2,29.3,0.216
# 4951,39402,465115,Hojamberdiev M.,2012,nan,(CaO)12.327 (Na2O)13.942 (SiO2)69.991 (ZrO2)3.74 ,0,0,0,0,0,12.32738963,0,0,0,0,0,0,0,13.94198958,0,0,0,69.9905779,0,0,0,0,0,3.740042888,83.1,33.35,0.247
# 727,3270,18507,Nemilov S.V.,1973,nan,(PbO)36.8 (SiO2)63.2 ,0,0,0,0,0,0,0,0,0,0,0,0,0,0,0,36.8,0,63.2,0,0,0,0,0,0,55.9,22.56,0.24
# 202,290,21024,Karapetyan G.O.,1979,nan,(Al2O3)8.0 (Li2O)15.0 (SiO2)77.0 ,8,0,0,0,0,0,0,0,0,0,0,15,0,0,0,0,0,77,0,0,0,0,0,0,80.1,33.4,0.2
# 5254,40864,476662,Striepe S.,2013,nan,(MgO)50.0 (P2O5)50.0 ,0,0,0,0,0,0,0,0,0,0,0,0,50,0,50,0,0,0,0,0,0,0,0,0,54.575,22.0075,0.241
# 4527,35365,425182,Abd El Latif L.,2005,nan,(B2O3)72.8 (Na2O)27.2 ,0,0,72.8,0,0,0,0,0,0,0,0,0,0,27.2,0,0,0,0,0,0,0,0,0,0,66,28.08,0.176
# 2669,16185,156782,Orgaz F.,1985,nan,(Al2O3)14.491 (CaO)0.01 (K2O)4.2 (MgO)0.05 (Na2O)9.441 (SiO2)61.456 (ZnO)10.351 ,14.49144855,0,0,0,0,0.010000999,0,0,0,4.20041958,0,0,0.050004995,9.440943056,0,0,0,61.45614385,0,0,0,0,10.35103896,0,77.5,32,0.21
# 344,575,24665,Spinner S.,1954,nan,(B2O3)57.1 (CaO)14.3 (Na2O)14.3 (SiO2)14.3 ,0,0,57.09999571,0,0,14.30000143,0,0,0,0,0,0,0,14.30000143,0,0,0,14.30000143,0,0,0,0,0,0,79.2,31.5,0.256
# 5309,40951,478478,Mauro J.C.,2013,nan,(Al2O3)7.5 (B2O3)14.39 (CaO)9.78 (MgO)2.61 (SiO2)64.3 (SnO2)0.07 (SrO)1.34 (ZrO2)0.01 ,7.5,0,14.39,0,0,9.78,0,0,0,0,0,0,2.61,0,0,0,0,64.3,0.07,1.34,0,0,0,0.01,70,28.41,0.233
# 4520,35364,425175,Gaafar M.S.,2009,nan,(Al2O3)3.0 (B2O3)50.25 (Na2O)21.75 (ZnO)25.0 ,3,0,50.25,0,0,0,0,0,0,0,0,0,0,21.75,0,0,0,0,0,0,0,0,25,0,61.3,24.1,0.273
# 1426,6304,72545,Gurovich E.A.,1979,nan,(P2O5)51.0 (SrO)49.0 ,0,0,0,0,0,0,0,0,0,0,0,0,0,0,51,0,0,0,0,49,0,0,0,0,51.3,20.2,0.271
# 2261,10222,42584,Hirao K.,1995,nan,(SiO2)90.0 (TiO2)10.0 ,0,0,0,0,0,0,0,0,0,0,0,0,0,0,0,0,0,90,0,0,10,0,0,0,65.1,27.65,0.178
# 1097,4602,15075,Oda K.,1989,nan,(Al2O3)14.5 (SiO2)65.8 (Y2O3)19.7 ,14.5,0,0,0,0,0,0,0,0,0,0,0,0,0,0,0,0,65.8,0,0,0,19.7,0,0,81.6,33.36,0.224
# 4257,32592,389338,Marzouk S.Y.,2007,nan,(B2O3)72.384 (Na2O)10.841 (SiO2)16.774 ,0,0,72.38438,0,0,0,0,0,0,0,0,0,0,10.84114,0,0,0,16.77448,0,0,0,0,0,0,86.1,35,0.229
# 4012,31388,393466,Gaafar M.S.,2007,nan,(B2O3)8.79 (Na2O)14.81 (SiO2)76.4 ,0,0,8.79,0,0,0,0,0,0,0,0,0,0,14.81,0,0,0,76.4,0,0,0,0,0,0,86.1,35,0.229
# 894,3859,12443,Livshits V.Ya.,1982,nan,(Al2O3)25.0 (Na2O)15.0 (SiO2)60.0 ,25,0,0,0,0,0,0,0,0,0,0,0,0,15,0,0,0,60,0,0,0,0,0,0,77.3,31.5,0.226
# 822,3833,12226,Ashizuka M.,1984,nan,(CaO)50.0 (P2O5)45.0 (SiO2)5.0 ,0,0,0,0,0,50,0,0,0,0,0,0,0,0,45,0,0,5,0,0,0,0,0,0,59.1,23.18,0.276
# 3945,30900,391620,Schilling F.R.,2001,nan,(Al2O3)3.964 (CaO)25.091 (MgO)21.3 (SiO2)49.646 ,3.963795198,0,0,0,0,25.09054125,0,0,0,0,0,0,21.29986106,0,0,0,0,49.64580248,0,0,0,0,0,0,102,40.1,0.273
# 4668,37105,440939,Dumbaugh W.H.,1969,nan,(Al2O3)2.721 (B2O3)1.064 (BaO)16.033 (CaO)5.335 (La2O3)5.354 (SiO2)69.493 ,2.721212108,0,1.064480913,16.0328735,0,5.33457053,0,0,0,0,5.353984473,0,0,0,0,0,0,69.49287847,0,0,0,0,0,0,78.1,30.68,0.274
# 4138,31921,405129,Aitken B.G.,2007,nan,(Al2O3)15.425 (CaO)0.02 (La2O3)8.583 (MgO)8.993 (SiO2)66.98 ,15.4245646,0,0,0,0,0.020005915,0,0,0,0,8.582963608,0,8.992659871,0,0,0,0,66.97980601,0,0,0,0,0,0,95.7,38.07,0.258
# 283,309,21258,Nikulin V.Kh.,1981,nan,(Al2O3)10.0 (BaO)5.0 (CaO)15.0 (MgO)5.0 (SiO2)65.0 ,10,0,0,5,0,15,0,0,0,0,0,0,5,0,0,0,0,65,0,0,0,0,0,0,84.5,33.91,0.247
# 846,3846,12330,Gan Fuxi,1959,nan,(K2O)12.0 (SiO2)70.0 (SrO)18.0 ,0,0,0,0,0,0,0,0,0,12,0,0,0,0,0,0,0,70,0,18,0,0,0,0,64,25.89,0.235
# 5322,40951,478491,Mauro J.C.,2013,nan,(Al2O3)9.129 (B2O3)16.238 (CaO)3.86 (MgO)3.83 (SiO2)63.024 (SnO2)0.07 (SrO)3.84 (ZrO2)0.01 ,9.12908673,0,16.2383713,0,0,3.859614309,0,0,0,0,0,0,3.829617306,0,0,0,0,63.02370504,0.069990006,3.839616307,0,0,0,0.009999001,67.1,26.82,0.252
# 4949,39402,465113,Hojamberdiev M.,2012,nan,(CaO)12.683 (Na2O)14.344 (SiO2)72.01 (ZrO2)0.962 ,0,0,0,0,0,12.68315934,0,0,0,0,0,0,0,14.34435925,0,0,0,72.01048626,0,0,0,0,0,0.96199515,78.8,31.98,0.233
# 778,3497,7668,Soga N.,1976,nan,(BaO)16.667 (SiO2)66.667 (SrO)16.667 ,0,0,0,16.66667,0,0,0,0,0,0,0,0,0,0,0,0,0,66.66666,0,16.66667,0,0,0,0,67.1,26.42,0.271
