Repository: zachang890/ML_Research---Glass

# PARISlab, UCLA - Feature Engineering

## Source Files
- F20 - Summary: Contains complete source code for data analysis
- Presentations: .ppt files from weekly presentations
- .ipynb: Draft files for data analysis

File: F20 - Summary/resources/Oxide_glass_1_5_02142020.csv (part 3 of 7)
Index,Code,Glass #,Author,Year,Trademark,Glass_composition,Al2O3,As2O5,B2O3,BaO,BeO,CaO,CdO,Cs2O,Ga2O3,K2O,La2O3,Li2O,MgO,Na2O,P2O5,PbO,Sc2O3,SiO2,SnO2,SrO,TiO2,Y2O3,ZnO,ZrO2,Young's modulus E (GPa),Shear modulus G (GPa),Poisson's ratio v
# 2610,14940,152087,Abd El-Moneim A,1998,nan,(CaO)5.0 (K2O)9.0 (Na2O)6.0 (PbO)15.0 (SiO2)65.0 ,0,0,0,0,0,5,0,0,0,9,0,0,0,6,0,15,0,65,0,0,0,0,0,0,61.2,23.67,0.294
# 744,3384,3828,Shchavelev O.S.,1973,nan,(K2O)21.4 (SiO2)68.0 (SrO)10.6 ,0,0,0,0,0,0,0,0,0,21.4,0,0,0,0,0,0,0,68,0,10.6,0,0,0,0,55.5,21.97,0.262
# 843,3846,12327,Gan Fuxi,1959,nan,(BeO)18.0 (K2O)12.0 (SiO2)70.0 ,0,0,0,0,18,0,0,0,0,12,0,0,0,0,0,0,0,70,0,0,0,0,0,0,69.8,28.35,0.232
# 4943,39402,465107,Hojamberdiev M.,2012,nan,(CaO)12.806 (Na2O)14.484 (SiO2)72.71 ,0,0,0,0,0,12.80635,0,0,0,0,0,0,0,14.48369,0,0,0,72.70996,0,0,0,0,0,0,72,29.53,0.22
# 4168,31921,405203,Aitken B.G.,2007,nan,(Al2O3)17.735 (La2O3)8.873 (MgO)4.431 (SiO2)68.96 ,17.73525988,0,0,0,0,0,0,0,0,0,8.872969921,0,4.431313978,0,0,0,0,68.96045622,0,0,0,0,0,0,95,37.88,0.255
# 989,4204,50409,Molot V.A.,1992,nan,(Na2O)25.2 (SiO2)74.8 ,0,0,0,0,0,0,0,0,0,0,0,0,0,25.2,0,0,0,74.8,0,0,0,0,0,0,59.2,24.3,0.219
# 807,3833,12211,Ashizuka M.,1984,nan,(MgO)42.5 (P2O5)42.5 (SiO2)15.0 ,0,0,0,0,0,0,0,0,0,0,0,0,42.5,0,42.5,0,0,15,0,0,0,0,0,0,54.4,21.9,0.243
# 373,1580,9776,Manghnani M.H.,1974,nan,(Na2O)35.0 (SiO2)65.0 ,0,0,0,0,0,0,0,0,0,0,0,0,0,35,0,0,0,65,0,0,0,0,0,0,59.2,23.6,0.2532069
# 234,291,21056,Livshits V.Ya.,1982,nan,(Al2O3)5.0 (Li2O)27.0 (Na2O)5.0 (SiO2)63.0 ,5,0,0,0,0,0,0,0,0,0,0,27,0,5,0,0,0,63,0,0,0,0,0,0,84,34.2,0.229
# 1196,5294,70419,Shaw R.R.,1969,nan,(B2O3)91.914 (PbO)8.086 ,0,0,91.91368816,0,0,0,0,0,0,0,0,0,0,0,0,8.086311838,0,0,0,0,0,0,0,0,24,9.42,0.275
# 700,3128,153258,Livshits V.Ya.,1994,nan,(Li2O)12.5 (Na2O)12.5 (SiO2)57.0 (SnO2)3.0 (TiO2)15.0 ,0,0,0,0,0,0,0,0,0,0,0,12.5,0,12.5,0,0,0,57,3,0,15,0,0,0,97.4,39.4,0.237
# 140,255,20570,Livshits V.Ya.,1989,nan,(Li2O)13.0 (Na2O)12.0 (SiO2)75.0 ,0,0,0,0,0,0,0,0,0,0,0,13,0,12,0,0,0,75,0,0,0,0,0,0,74,30.6,0.21
# 4157,31921,405148,Aitken B.G.,2007,nan,(Al2O3)18.997 (La2O3)12.009 (SiO2)68.994 ,18.99661218,0,0,0,0,0,0,0,0,0,12.00937551,0,0,0,0,0,0,68.99401231,0,0,0,0,0,0,94.9,37.72,0.259
# 204,290,21026,Karapetyan G.O.,1979,nan,(Al2O3)12.0 (Li2O)15.0 (SiO2)73.0 ,12,0,0,0,0,0,0,0,0,0,0,15,0,0,0,0,0,73,0,0,0,0,0,0,82.6,34.1,0.212
# 3563,27734,359605,Deriano S.,2004,nan,(Al2O3)2.0 (CaO)4.0 (K2O)1.0 (MgO)4.0 (Na2O)13.0 (SiO2)76.0 ,2,0,0,0,0,4,0,0,0,1,0,0,4,13,0,0,0,76,0,0,0,0,0,0,69.9,29,0.206
# 244,292,21086,Karapetyan G.O.,1980,nan,(Al2O3)11.84 (Li2O)25.011 (SiO2)63.149 ,11.84041118,0,0,0,0,0,0,0,0,0,0,25.0106725,0,0,0,0,0,63.14891631,0,0,0,0,0,0,81.2,33.2,0.222
# 865,3849,12369,Tille U.,1978,nan,(CaO)15.0 (Na2O)10.0 (SiO2)75.0 ,0,0,0,0,0,15,0,0,0,0,0,0,0,10,0,0,0,75,0,0,0,0,0,0,74.3,30.8,0.207
# 4136,31921,405127,Aitken B.G.,2007,nan,(Al2O3)16.976 (La2O3)11.03 (MgO)3.001 (SiO2)68.993 ,16.97565189,0,0,0,0,0,0,0,0,0,11.03036511,0,3.000999333,0,0,0,0,68.99298367,0,0,0,0,0,0,94.7,37.7,0.257
# 597,2027,9636,Shaw R.R.,1971,nan,(PbO)30.0 (SiO2)70.0 ,0,0,0,0,0,0,0,0,0,0,0,0,0,0,0,30,0,70,0,0,0,0,0,0,50.1,21.35,0.174
# 697,3128,153255,Livshits V.Ya.,1994,nan,(Li2O)5.0 (Na2O)20.0 (SiO2)57.0 (SnO2)3.0 (TiO2)15.0 ,0,0,0,0,0,0,0,0,0,0,0,5,0,20,0,0,0,57,3,0,15,0,0,0,89.7,36.2,0.238
# 819,3833,12223,Ashizuka M.,1984,nan,(CaO)45.0 (P2O5)45.0 (SiO2)10.0 ,0,0,0,0,0,45,0,0,0,0,0,0,0,0,45,0,0,10,0,0,0,0,0,0,56.2,22.11,0.272
# 1022,4206,50442,Molot V.A.,1992,nan,(Al2O3)8.0 (Li2O)12.5 (Na2O)12.5 (SiO2)67.0 ,8,0,0,0,0,0,0,0,0,0,0,12.5,0,12.5,0,0,0,67,0,0,0,0,0,0,77.85,32.9,0.1824091
# 1242,5798,92564,Singh S.,1989,nan,(B2O3)70.0 (Li2O)25.0 (Na2O)5.0 ,0,0,70,0,0,0,0,0,0,0,0,25,0,5,0,0,0,0,0,0,0,0,0,0,80.5,31.92,0.262
# 4948,39402,465112,Hojamberdiev M.,2012,nan,(CaO)12.744 (Na2O)14.414 (SiO2)72.359 (ZrO2)0.483 ,0,0,0,0,0,12.74445971,0,0,0,0,0,0,0,14.41367967,0,0,0,72.35853834,0,0,0,0,0,0.483322289,76.5,31.07,0.232
# 728,3270,18508,Nemilov S.V.,1973,nan,(PbO)32.2 (SiO2)67.8 ,0,0,0,0,0,0,0,0,0,0,0,0,0,0,0,32.2,0,67.8,0,0,0,0,0,0,57.2,23.44,0.221
# 1046,4206,50468,Molot V.A.,1992,nan,(Al2O3)20.0 (Li2O)16.7 (Na2O)16.7 (SiO2)46.6 ,20,0,0,0,0,0,0,0,0,0,0,16.7,0,16.7,0,0,0,46.6,0,0,0,0,0,0,86,34.9,0.233
# 882,3856,12424,Maynell C.A.,1973,nan,(B2O3)42.555 (Na2O)9.954 (SiO2)47.491 ,0,0,42.55506745,0,0,0,0,0,0,0,0,0,0,9.954345403,0,0,0,47.49058715,0,0,0,0,0,0,45.6,18.55,0.23
# 4763,38049,449144,Jindal R.,2011,nan,(Al2O3)2.632 (B2O3)4.725 (CaO)22.844 (MgO)22.982 (Na2O)2.681 (SiO2)44.136 ,2.631725895,0,4.725094811,0,0,22.84419909,0,0,0,0,0,0,22.98156908,2.680992893,0,0,0,44.13641823,0,0,0,0,0,0,97.4,38.62,0.26
# 4017,31394,393489,Abd El-Moneim A,2006,nan,(Al2O3)25.402 (B2O3)49.603 (SrO)24.995 ,25.4019,0,49.60267,0,0,0,0,0,0,0,0,0,0,0,0,0,0,0,0,24.99543,0,0,0,0,71.8,28.2,0.272
# 2263,10250,97567,Yuritsyn N.S.,1988,nan,(B2O3)10.3 (Na2O)9.1 (SiO2)80.6 ,0,0,10.3,0,0,0,0,0,0,0,0,0,0,9.1,0,0,0,80.6,0,0,0,0,0,0,75.2,30.3,0.24
# 3944,30900,391619,Schilling F.R.,2001,nan,(Al2O3)8.389 (CaO)25.518 (MgO)16.748 (SiO2)49.346 ,8.389088168,0,0,0,0,25.51761051,0,0,0,0,0,0,16.74765033,0,0,0,0,49.34565099,0,0,0,0,0,0,101,39.7,0.271
# 1149,5154,19238,Nemilov S.V.,1973,nan,(B2O3)82.0 (K2O)18.0 ,0,0,82,0,0,0,0,0,0,18,0,0,0,0,0,0,0,0,0,0,0,0,0,0,31.8,12.22,0.3
# 139,237,20242,Livshits V.Ya.,1992,nan,(Li2O)20.0 (Na2O)5.0 (SiO2)60.0 (TiO2)15.0 ,0,0,0,0,0,0,0,0,0,0,0,20,0,5,0,0,0,60,0,0,15,0,0,0,94.7,38.5,0.229
# 741,3384,3824,Shchavelev O.S.,1973,nan,(K2O)14.0 (SiO2)59.6 (SrO)26.4 ,0,0,0,0,0,0,0,0,0,14,0,0,0,0,0,0,0,59.6,0,26.4,0,0,0,0,67.2,26.29,0.277
# 5305,40951,478474,Mauro J.C.,2013,nan,(Al2O3)8.96 (B2O3)16.89 (CaO)8.96 (MgO)2.85 (SiO2)61.09 (SnO2)0.16 (SrO)1.07 (ZrO2)0.02 ,8.960000821,0,16.88999966,0,0,8.960000821,0,0,0,0,0,0,2.849999943,0,0,0,0,61.08999878,0.159999997,1.069999979,0,0,0,0.02,67.6,27.3,0.239
# 1006,4204,50426,Molot V.A.,1992,nan,(Al2O3)6.0 (Na2O)25.0 (SiO2)69.0 ,6,0,0,0,0,0,0,0,0,0,0,0,0,25,0,0,0,69,0,0,0,0,0,0,61.25,24.8,0.234
# 209,290,21031,Karapetyan G.O.,1979,nan,(Al2O3)2.0 (Li2O)33.0 (SiO2)65.0 ,2,0,0,0,0,0,0,0,0,0,0,33,0,0,0,0,0,65,0,0,0,0,0,0,82.4,33.5,0.229
# 3039,25144,350528,Anan`ev A.V.,1998,nan,(SiO2)99.47 (TiO2)0.53 ,0,0,0,0,0,0,0,0,0,0,0,0,0,0,0,0,0,99.47,0,0,0.53,0,0,0,72,30.7,0.172
# 192,268,20676,Karapetyan G.O.,1984,nan,(Al2O3)9.0 (Li2O)30.0 (SiO2)61.0 ,9,0,0,0,0,0,0,0,0,0,0,30,0,0,0,0,0,61,0,0,0,0,0,0,86.3,35,0.232
# 196,268,20680,Karapetyan G.O.,1984,nan,(Al2O3)9.0 (Na2O)30.0 (SiO2)61.0 ,9,0,0,0,0,0,0,0,0,0,0,0,0,30,0,0,0,61,0,0,0,0,0,0,63.8,25.6,0.247
# 4154,31921,405145,Aitken B.G.,2007,nan,(Al2O3)16.777 (BaO)0.02 (La2O3)11.02 (SiO2)69.881 (SrO)2.301 ,16.77745022,0,0,0.020008883,0,0,0,0,0,0,11.02048622,0,0,0,0,0,0,69.88103315,0,2.301021521,0,0,0,0,92.9,37.01,0.256
# 1452,6552,37727,Komarova N.V.,1991,nan,(BaO)40.4 (P2O5)59.6 ,0,0,0,40.4,0,0,0,0,0,0,0,0,0,0,59.6,0,0,0,0,0,0,0,0,0,39.3,15.245,0.29
# 338,575,24659,Spinner S.,1954,nan,(CaO)14.3 (Na2O)14.3 (SiO2)71.4 ,0,0,0,0,0,14.30000143,0,0,0,0,0,0,0,14.30000143,0,0,0,71.39999714,0,0,0,0,0,0,73.7,30.2,0.221
# 2231,9656,140716,Waxler R.M.,1973,F1329,(Al2O3)12.784 (MgO)27.758 (P2O5)59.458 ,12.78363,0,0,0,0,0,0,0,0,0,0,0,27.75831,0,59.45806,0,0,0,0,0,0,0,0,0,59,24,0.23
# 821,3833,12225,Ashizuka M.,1984,nan,(CaO)46.25 (P2O5)46.25 (SiO2)7.5 ,0,0,0,0,0,46.25,0,0,0,0,0,0,0,0,46.25,0,0,7.5,0,0,0,0,0,0,56.1,22,0.276
# 4543,35368,425203,Kannappan A.N.,2009,nan,(B2O3)68.0 (Na2O)20.0 (ZnO)12.0 ,0,0,68,0,0,0,0,0,0,0,0,0,0,20,0,0,0,0,0,0,0,0,12,0,59.9,23.75,0.262
# 1409,6239,90963,Ashizuka M.,1984,nan,(Al2O3)2.5 (CaO)48.75 (P2O5)48.75 ,2.5,0,0,0,0,48.75,0,0,0,0,0,0,0,0,48.75,0,0,0,0,0,0,0,0,0,59.7,23.43,0.275
# 164,257,20594,Livshits V.Ya.,1988,nan,(K2O)3.8 (Na2O)15.2 (PbO)4.8 (SiO2)76.2 ,0,0,0,0,0,0,0,0,0,3.8,0,0,0,15.2,0,4.8,0,76.2,0,0,0,0,0,0,63.2,25.8,0.224
# 4294,33036,398003,Saddeek Y.B.,2007,nan,(B2O3)66.7 (Na2O)33.3 ,0,0,66.7,0,0,0,0,0,0,0,0,0,0,33.3,0,0,0,0,0,0,0,0,0,0,60.45,23.625,0.280373575
# 210,290,21032,Karapetyan G.O.,1979,nan,(Al2O3)4.0 (Li2O)31.0 (SiO2)65.0 ,4,0,0,0,0,0,0,0,0,0,0,31,0,0,0,0,0,65,0,0,0,0,0,0,83,33.8,0.227
# 2962,24472,189874,Rajendran V.,1995,nan,(Li2O)40.129 (SiO2)59.871 ,0,0,0,0,0,0,0,0,0,0,0,40.12883,0,0,0,0,0,59.87117,0,0,0,0,0,0,26.7,10.75,0.241
# 754,3384,3838,Shchavelev O.S.,1973,nan,(K2O)9.9 (SiO2)71.4 (SrO)18.7 ,0,0,0,0,0,0,0,0,0,9.9,0,0,0,0,0,0,0,71.4,0,18.7,0,0,0,0,66.1,26.48,0.249
# 646,2416,33050,Ashizuka M.,1985,nan,(Al2O3)14.0 (CaO)32.0 (P2O5)6.0 (SiO2)48.0 ,14,0,0,0,0,32,0,0,0,0,0,0,0,0,6,0,0,48,0,0,0,0,0,0,84.3,33.53,0.258
# 751,3384,3835,Shchavelev O.S.,1973,nan,(K2O)24.0 (SiO2)58.8 (SrO)17.2 ,0,0,0,0,0,0,0,0,0,24,0,0,0,0,0,0,0,58.8,0,17.2,0,0,0,0,59.1,23.05,0.281
# 903,3859,12452,Livshits V.Ya.,1982,nan,(Al2O3)5.0 (Na2O)30.0 (SiO2)65.0 ,5,0,0,0,0,0,0,0,0,0,0,0,0,30,0,0,0,65,0,0,0,0,0,0,63.4,25.5,0.244
# 779,3497,7669,Soga N.,1976,nan,(SiO2)66.667 (SrO)33.333 ,0,0,0,0,0,0,0,0,0,0,0,0,0,0,0,0,0,66.66666667,0,33.33333333,0,0,0,0,71.4,28.22,0.266
# 4145,31921,405136,Aitken B.G.,2007,nan,(Al2O3)16.876 (CaO)2.591 (La2O3)11.03 (SiO2)69.503 ,16.87561909,0,0,0,0,2.590862835,0,0,0,0,11.03036544,0,0,0,0,0,0,69.50315264,0,0,0,0,0,0,93.9,37.23,0.262
# 5303,40951,478472,Mauro J.C.,2013,nan,(Al2O3)8.45 (B2O3)16.55 (CaO)8.12 (MgO)2.54 (SiO2)63.13 (SnO2)0.15 (SrO)1.04 (ZrO2)0.02 ,8.45,0,16.55,0,0,8.12,0,0,0,0,0,0,2.54,0,0,0,0,63.13,0.15,1.04,0,0,0,0.02,66.3,26.86,0.235
# 3952,30900,391627,Schilling F.R.,2001,nan,(Al2O3)9.973 (CaO)19.605 (MgO)24.879 (SiO2)45.543 ,9.973124501,0,0,0,0,19.60507902,0,0,0,0,0,0,24.87879876,0,0,0,0,45.54299772,0,0,0,0,0,0,106,41.6,0.275
# 221,290,21043,Karapetyan G.O.,1979,nan,(Al2O3)20.0 (Li2O)20.0 (SiO2)60.0 ,20,0,0,0,0,0,0,0,0,0,0,20,0,0,0,0,0,60,0,0,0,0,0,0,85.7,34.9,0.227
# 159,257,20589,Livshits V.Ya.,1988,nan,(K2O)12.8 (Na2O)14.5 (SiO2)72.7 ,0,0,0,0,0,0,0,0,0,12.8,0,0,0,14.5,0,0,0,72.7,0,0,0,0,0,0,60.3,23.5,0.282
# 2621,14970,152278,Abd El-Moneim A,1998,nan,(CaO)5.0 (K2O)7.5 (Na2O)7.5 (PbO)15.0 (SiO2)65.0 ,0,0,0,0,0,5,0,0,0,7.5,0,0,0,7.5,0,15,0,65,0,0,0,0,0,0,60.5,24.8,0.219
# 1484,6555,37759,Komarova N.V.,1991,nan,(P2O5)62.0 (PbO)38.0 ,0,0,0,0,0,0,0,0,0,0,0,0,0,0,62,38,0,0,0,0,0,0,0,0,35.8,13.78,0.3
# 1485,6555,37760,Komarova N.V.,1991,nan,(P2O5)58.0 (PbO)42.0 ,0,0,0,0,0,0,0,0,0,0,0,0,0,0,58,42,0,0,0,0,0,0,0,0,35.8,13.78,0.3
# 5290,40944,478382,Mauro J.C.,2013,nan,(BaO)5.27 (K2O)15.25 (SiO2)79.38 (SnO2)0.1 ,0,0,0,5.27,0,0,0,0,0,15.25,0,0,0,0,0,0,0,79.38,0.1,0,0,0,0,0,55.8,22.78,0.224
# 860,3849,12364,Tille U.,1978,nan,(CaO)17.5 (Na2O)10.0 (SiO2)72.5 ,0,0,0,0,0,17.5,0,0,0,0,0,0,0,10,0,0,0,72.5,0,0,0,0,0,0,75.1,31,0.212
# 810,3833,12214,Ashizuka M.,1984,nan,(MgO)45.0 (P2O5)45.0 (SiO2)10.0 ,0,0,0,0,0,0,0,0,0,0,0,0,45,0,45,0,0,10,0,0,0,0,0,0,55.1,22.09,0.248
# 1056,4550,13087,Higazy A.A.,1987,nan,(CaO)16.264 (Na2O)12.198 (SiO2)52.858 (TiO2)18.679 ,0,0,0,0,0,16.26413,0,0,0,0,0,0,0,12.1981,0,0,0,52.85842,0,0,18.67935,0,0,0,98.4,38.5,0.277
# 148,255,20578,Livshits V.Ya.,1989,nan,(Li2O)15.0 (Na2O)16.0 (SiO2)69.0 ,0,0,0,0,0,0,0,0,0,0,0,15,0,16,0,0,0,69,0,0,0,0,0,0,75.2,30.6,0.228
# 165,258,20595,Livshits V.Ya.,1988,nan,(B2O3)9.1 (K2O)3.7 (Na2O)14.5 (SiO2)72.7 ,0,0,9.100000909,0,0,0,0,0,0,3.699999963,0,0,0,14.49999986,0,0,0,72.69999927,0,0,0,0,0,0,78.2,32.2,0.215
# 2226,9402,96788,Bridge B.,1987,nan,(BaO)45.0 (P2O5)50.0 (ZnO)5.0 ,0,0,0,45,0,0,0,0,0,0,0,0,0,0,50,0,0,0,0,0,0,0,5,0,48.1,18.5,0.301
# 2689,16472,158847,Livshits V.Ya.,1999,nan,(Li2O)5.0 (Na2O)20.0 (SiO2)51.0 (TiO2)15.0 (ZrO2)9.0 ,0,0,0,0,0,0,0,0,0,0,0,5,0,20,0,0,0,51,0,0,15,0,0,9,94.7,38.21,0.24
# 1152,5154,19241,Nemilov S.V.,1973,nan,(B2O3)77.2 (K2O)22.8 ,0,0,77.2,0,0,0,0,0,0,22.8,0,0,0,0,0,0,0,0,0,0,0,0,0,0,33.8,13.06,0.295
# 593,2027,9463,Shaw R.R.,1971,nan,(Li2O)25.0 (SiO2)75.0 ,0,0,0,0,0,0,0,0,0,0,0,25,0,0,0,0,0,75,0,0,0,0,0,0,76.46666667,31.31,0.221850233
# 5377,41245,480756,Bootjomchai Ch.,2014,nan,(B2O3)28.571 (BaO)4.762 (SiO2)66.667 ,0,0,28.57142857,4.761904762,0,0,0,0,0,0,0,0,0,0,0,0,0,66.66666667,0,0,0,0,0,0,79.3,33.17,0.196
# 2222,9402,96784,Bridge B.,1987,nan,(BaO)25.0 (P2O5)50.0 (ZnO)25.0 ,0,0,0,25,0,0,0,0,0,0,0,0,0,0,50,0,0,0,0,0,0,0,25,0,47,18.43,0.276
# 698,3128,153256,Livshits V.Ya.,1994,nan,(Li2O)12.5 (Na2O)12.5 (SiO2)59.0 (SnO2)1.0 (TiO2)15.0 ,0,0,0,0,0,0,0,0,0,0,0,12.5,0,12.5,0,0,0,59,1,0,15,0,0,0,93.5,37.8,0.236
# 619,2314,31319,Tennison D.G.,1981,nan,(K2O)5.0 (Na2O)20.0 (SiO2)75.0 ,0,0,0,0,0,0,0,0,0,5,0,0,0,20,0,0,0,75,0,0,0,0,0,0,60.7,24.5,0.238
# 863,3849,12367,Tille U.,1978,nan,(CaO)22.0 (Na2O)7.5 (SiO2)70.5 ,0,0,0,0,0,22,0,0,0,0,0,0,0,7.5,0,0,0,70.5,0,0,0,0,0,0,77.8,31.8,0.224
# 1475,6554,37750,Komarova N.V.,1991,nan,(P2O5)59.5 (SrO)40.5 ,0,0,0,0,0,0,0,0,0,0,0,0,0,0,59.5,0,0,0,0,40.5,0,0,0,0,44.7,17.75,0.26
# 211,290,21033,Karapetyan G.O.,1979,nan,(Al2O3)6.0 (Li2O)29.0 (SiO2)65.0 ,6,0,0,0,0,0,0,0,0,0,0,29,0,0,0,0,0,65,0,0,0,0,0,0,83.8,34.1,0.228
# 4160,31921,405151,Aitken B.G.,2007,nan,(Al2O3)16.226 (BaO)1.801 (La2O3)9.814 (SiO2)72.119 (SrO)0.04 ,16.22647767,0,0,1.800718631,0,0,0,0,0,0,9.81399254,0,0,0,0,0,0,72.11879518,0,0.04,0,0,0,0,90.2,36.19,0.247
# 4155,31921,405146,Aitken B.G.,2007,nan,(Al2O3)15.788 (BaO)0.03 (La2O3)9.795 (SiO2)69.785 (SrO)4.602 ,15.78787484,0,0,0.03,0,0,0,0,0,0,9.794990596,0,0,0,0,0,0,69.784823,0,4.602296581,0,0,0,0,91,36.25,0.256
# 280,309,21255,Nikulin V.Kh.,1981,nan,(Al2O3)10.0 (BaO)5.0 (CaO)5.0 (MgO)10.0 (SiO2)70.0 ,10,0,0,5,0,5,0,0,0,0,0,0,10,0,0,0,0,70,0,0,0,0,0,0,83.7,33.88,0.236
# 4173,31921,405208,Aitken B.G.,2007,nan,(Al2O3)17.825 (BaO)0.02 (La2O3)9.903 (SiO2)69.281 (SrO)2.971 ,17.82534519,0,0,0.020005995,0,0,0,0,0,0,9.902997326,0,0,0,0,0,0,69.28076129,0,2.970890198,0,0,0,0,93,36.9,0.261
# 4146,31921,405137,Aitken B.G.,2007,nan,(Al2O3)15.991 (CaO)5.204 (La2O3)9.797 (MgO)0.02 (SiO2)68.988 ,15.99116665,0,0,0,0,5.203634402,0,0,0,0,9.796985695,0,0.02,0,0,0,0,68.98819927,0,0,0,0,0,0,93,36.9,0.261
# 811,3833,12215,Ashizuka M.,1984,nan,(MgO)46.25 (P2O5)46.25 (SiO2)7.5 ,0,0,0,0,0,0,0,0,0,0,0,0,46.25,0,46.25,0,0,7.5,0,0,0,0,0,0,56.5,22.64,0.247
# 4231,32370,389013,Reddy C.N.,2007,nan,(B2O3)55.0 (Li2O)25.0 (ZnO)20.0 ,0,0,55,0,0,0,0,0,0,0,0,25,0,0,0,0,0,0,0,0,0,0,20,0,68.8,27.45,0.254
# 2902,24323,188717,Wange P.,2002,nan,(Al2O3)19.0 (MgO)14.6 (SiO2)57.3 (TiO2)9.1 ,19,0,0,0,0,0,0,0,0,0,0,0,14.6,0,0,0,0,57.3,0,0,9.1,0,0,0,103,40.9,0.26
# 281,309,21256,Nikulin V.Kh.,1981,nan,(Al2O3)10.0 (BaO)5.0 (CaO)5.0 (MgO)15.0 (SiO2)65.0 ,10,0,0,5,0,5,0,0,0,0,0,0,15,0,0,0,0,65,0,0,0,0,0,0,86.9,34.81,0.249
# 1447,6549,37698,Field M.B.,1971,-,(Al2O3)8.214 (Li2O)7.64 (SiO2)81.897 (TiO2)1.126 (ZrO2)1.123 ,8.213917164,0,0,0,0,0,0,0,0,0,0,7.639923153,0,0,0,0,0,81.89718164,0,0,1.125989023,0,0,1.122989022,76.2,32.06,0.189
# 641,2416,33045,Ashizuka M.,1985,nan,(Al2O3)17.2 (CaO)31.0 (P2O5)10.4 (SiO2)41.4 ,17.2,0,0,0,0,31,0,0,0,0,0,0,0,0,10.4,0,0,41.4,0,0,0,0,0,0,81.9,32.47,0.262
# 339,575,24660,Spinner S.,1954,nan,(B2O3)14.3 (CaO)14.3 (Na2O)14.3 (SiO2)57.1 ,0,0,14.30000143,0,0,14.30000143,0,0,0,0,0,0,0,14.30000143,0,0,0,57.09999571,0,0,0,0,0,0,84.9,34.2,0.242
# 215,290,21037,Karapetyan G.O.,1979,nan,(Al2O3)14.0 (Li2O)21.0 (SiO2)65.0 ,14,0,0,0,0,0,0,0,0,0,0,21,0,0,0,0,0,65,0,0,0,0,0,0,85.7,35,0.225
# 1040,4206,50462,Molot V.A.,1992,nan,(Al2O3)2.0 (Li2O)16.7 (Na2O)16.7 (SiO2)64.6 ,2,0,0,0,0,0,0,0,0,0,0,16.7,0,16.7,0,0,0,64.6,0,0,0,0,0,0,74.7,30.8,0.212
# 4950,39402,465114,Hojamberdiev M.,2012,nan,(CaO)12.562 (Na2O)14.208 (SiO2)71.324 (ZrO2)1.906 ,0,0,0,0,0,12.562309,0,0,0,0,0,0,0,14.20767886,0,0,0,71.32435429,0,0,0,0,0,1.905657848,80.7,32.56,0.24
# 3852,29680,383705,Begum A.N.,2006,nan,(B2O3)0.876 (CaO)23.914 (K2O)7.118 (MgO)7.562 (Na2O)5.901 (P2O5)0.859 (SiO2)53.77 ,0,0,0.875563461,0,0,23.91430167,0,0,0,7.118412498,0,0,7.562065529,5.901059413,0.85888366,0,0,53.76971376,0,0,0,0,0,0,83,33.01,0.258
# 1607,6760,39935,Livshits V.Ya.,1990,nan,(B2O3)45.0 (Li2O)12.5 (Na2O)12.5 (P2O5)30.0 ,0,0,45,0,0,0,0,0,0,0,0,12.5,0,12.5,30,0,0,0,0,0,0,0,0,0,73.8,29.8,0.239
# 2445,12094,89944,Beall G.H.,1979,nan,(Al2O3)10.0 (B2O3)50.0 (Li2O)40.0 ,10,0,50,0,0,0,0,0,0,0,0,40,0,0,0,0,0,0,0,0,0,0,0,0,12.2,4.8,0.27
# 1153,5154,19242,Nemilov S.V.,1973,nan,(B2O3)74.2 (K2O)25.8 ,0,0,74.2,0,0,0,0,0,0,25.8,0,0,0,0,0,0,0,0,0,0,0,0,0,0,37.6,14.55,0.293
# 4600,36224,433571,Fukawa Y.,2009,nan,(B2O3)63.0 (Na2O)37.0 ,0,0,63,0,0,0,0,0,0,0,0,0,0,37,0,0,0,0,0,0,0,0,0,0,58.05,22.705,0.2775
# 420,1834,9127,Takahashi K.,1983,nan,(Li2O)32.0 (SiO2)68.0 ,0,0,0,0,0,0,0,0,0,0,0,32,0,0,0,0,0,68,0,0,0,0,0,0,76.9,31.58,0.2182066
# 4229,32370,389011,Reddy C.N.,2007,nan,(B2O3)65.0 (Li2O)15.0 (ZnO)20.0 ,0,0,65,0,0,0,0,0,0,0,0,15,0,0,0,0,0,0,0,0,0,0,20,0,56.2,22.84,0.231
# 3286,26687,21301,LaCourse W.C.,1996,nan,(Al2O3)10.0 (Na2O)25.0 (SiO2)65.0 ,10,0,0,0,0,0,0,0,0,0,0,0,0,25,0,0,0,65,0,0,0,0,0,0,66,26.65,0.239
# 3569,27734,359611,Deriano S.,2004,nan,(MgO)10.0 (Na2O)14.0 (SiO2)76.0 ,0,0,0,0,0,0,0,0,0,0,0,0,10,14,0,0,0,76,0,0,0,0,0,0,67.5,28.3,0.192
# 2687,16472,158845,Livshits V.Ya.,1999,nan,(Li2O)5.0 (Na2O)20.0 (SiO2)57.0 (TiO2)15.0 (ZrO2)3.0 ,0,0,0,0,0,0,0,0,0,0,0,5,0,20,0,0,0,57,0,0,15,0,0,3,87.6,35.4,0.238
# 206,290,21028,Karapetyan G.O.,1979,nan,(Al2O3)16.0 (Li2O)15.0 (SiO2)69.0 ,16,0,0,0,0,0,0,0,0,0,0,15,0,0,0,0,0,69,0,0,0,0,0,0,82.8,34,0.217
# 868,3849,12372,Tille U.,1978,nan,(CaO)18.6 (Na2O)11.2 (SiO2)70.2 ,0,0,0,0,0,18.6,0,0,0,0,0,0,0,11.2,0,0,0,70.2,0,0,0,0,0,0,75.8,31.1,0.218
# 233,291,21055,Livshits V.Ya.,1982,nan,(Al2O3)5.0 (Li2O)25.0 (Na2O)7.0 (SiO2)63.0 ,5,0,0,0,0,0,0,0,0,0,0,25,0,7,0,0,0,63,0,0,0,0,0,0,82.9,33.8,0.227
# 2738,16683,145629,Baikova L.G.,1995,nan,(Al2O3)8.33 (K2O)33.33 (P2O5)58.34 ,8.33,0,0,0,0,0,0,0,0,33.33,0,0,0,0,58.34,0,0,0,0,0,0,0,0,0,33.2,12.81,0.295
# 2619,14970,152276,Abd El-Moneim A,1998,nan,(CaO)5.0 (K2O)12.0 (Na2O)3.0 (PbO)15.0 (SiO2)65.0 ,0,0,0,0,0,5,0,0,0,12,0,0,0,3,0,15,0,65,0,0,0,0,0,0,59.7,24.5,0.219
# 3155,25692,352702,Le Houerou V.,2003,nan,(CaO)10.3 (Na2O)15.7 (SiO2)74.0 ,0,0,0,0,0,10.3,0,0,0,0,0,0,0,15.7,0,0,0,74,0,0,0,0,0,0,69.3,29.18,0.188
# 1406,6239,90960,Ashizuka M.,1984,nan,(Al2O3)5.0 (MgO)50.0 (P2O5)45.0 ,5,0,0,0,0,0,0,0,0,0,0,0,50,0,45,0,0,0,0,0,0,0,0,0,64.8,25.75,0.259
# 4551,35368,425211,Kannappan A.N.,2009,nan,(B2O3)64.0 (Na2O)20.0 (PbO)16.0 ,0,0,64,0,0,0,0,0,0,0,0,0,0,20,0,16,0,0,0,0,0,0,0,0,57.3,22.31,0.285
# 883,3856,12425,Maynell C.A.,1973,nan,(B2O3)27.47 (SiO2)72.53 ,0,0,27.46999,0,0,0,0,0,0,0,0,0,0,0,0,0,0,72.53001,0,0,0,0,0,0,34.3,13.63,0.259
# 3940,30900,391615,Schilling F.R.,2001,nan,(Al2O3)25.048 (CaO)25.524 (SiO2)49.429 ,25.04763,0,0,0,0,25.52352,0,0,0,0,0,0,0,0,0,0,0,49.42885,0,0,0,0,0,0,97.5,38.5,0.267
# 382,1583,12257,Karapetyan G.O.,1981,nan,(Li2O)20.0 (Na2O)5.0 (SiO2)75.0 ,0,0,0,0,0,0,0,0,0,0,0,20,0,5,0,0,0,75,0,0,0,0,0,0,77.5,32.2,0.204
# 237,292,21079,Karapetyan G.O.,1980,nan,(Al2O3)4.362 (Li2O)41.349 (SiO2)54.289 ,4.362471913,0,0,0,0,0,0,0,0,0,0,41.34895917,0,0,0,0,0,54.28856891,0,0,0,0,0,0,84.5,34.5,0.224
# 1413,6239,90967,Ashizuka M.,1984,nan,(Al2O3)7.0 (CaO)46.5 (P2O5)46.5 ,7,0,0,0,0,46.5,0,0,0,0,0,0,0,0,46.5,0,0,0,0,0,0,0,0,0,64.4,25.31,0.273
# 1850,7802,74021,Takahashi K.,1983,nan,(B2O3)65.0 (Na2O)35.0 ,0,0,65,0,0,0,0,0,0,0,0,0,0,35,0,0,0,0,0,0,0,0,0,0,57.55,22.715,0.2675428
# 2740,16763,171302,Livshits V.Ya.,1990,nan,(Al2O3)11.5 (BaO)10.35 (Li2O)20.25 (P2O5)57.9 ,11.5,0,0,10.35,0,0,0,0,0,0,0,20.25,0,0,57.9,0,0,0,0,0,0,0,0,0,67.2,27.6,0.218
# 4515,35364,425170,Gaafar M.S.,2009,nan,(Al2O3)4.0 (B2O3)67.0 (Na2O)29.0 ,4,0,67,0,0,0,0,0,0,0,0,0,0,29,0,0,0,0,0,0,0,0,0,0,53.9,21.3,0.266
# 833,3842,12267,Rouse G.B.,1981,nan,(Cs2O)13.331 (Na2O)3.33 (SiO2)83.338 ,0,0,0,0,0,0,0,13.3313296,0,0,0,0,0,3.3303329,0,0,0,83.3383375,0,0,0,0,0,0,38,14.55,0.305
# 1420,6304,72539,Gurovich E.A.,1979,nan,(MgO)49.0 (P2O5)51.0 ,0,0,0,0,0,0,0,0,0,0,0,0,49,0,51,0,0,0,0,0,0,0,0,0,59.4,24.1,0.233
# 4542,35368,425202,Kannappan A.N.,2009,nan,(B2O3)70.0 (Na2O)20.0 (ZnO)10.0 ,0,0,70,0,0,0,0,0,0,0,0,0,0,20,0,0,0,0,0,0,0,0,10,0,58,22.93,0.264
# 1849,7802,74020,Takahashi K.,1983,nan,(B2O3)70.0 (Na2O)30.0 ,0,0,70,0,0,0,0,0,0,0,0,0,0,30,0,0,0,0,0,0,0,0,0,0,55.93333333,21.88666667,0.277042833
# 853,3849,12357,Tille U.,1978,nan,(CaO)8.0 (Na2O)19.0 (SiO2)73.0 ,0,0,0,0,0,8,0,0,0,0,0,0,0,19,0,0,0,73,0,0,0,0,0,0,67.1,27.6,0.215
# 1460,6553,37735,Komarova N.V.,1991,nan,(BaO)37.6 (P2O5)62.4 ,0,0,0,37.6,0,0,0,0,0,0,0,0,0,0,62.4,0,0,0,0,0,0,0,0,0,37.8,14.66,0.29
# 2671,16185,156784,Orgaz F.,1985,nan,(Al2O3)14.35 (CaO)4.38 (K2O)4.64 (MgO)0.08 (Na2O)9.78 (SiO2)61.75 (ZnO)5.02 ,14.34999971,0,0,0,0,4.380000912,0,0,0,4.639999907,0,0,0.08,9.780000803,0,0,0,61.74999876,0,0,0,0,5.019999899,0,74.7,30.6,0.22
# 4165,31921,405156,Aitken B.G.,2007,nan,(Al2O3)14.422 (BaO)5.755 (La2O3)8.567 (SiO2)71.137 (SrO)0.12 ,14.42151691,0,0,5.754594787,0,0,0,0,0,0,8.566986284,0,0,0,0,0,0,71.13680611,0,0.120095908,0,0,0,0,87.1,34.72,0.255
# 1576,6690,39212,Gurjev N.V.,1983,nan,(Al2O3)10.071 (K2O)49.902 (P2O5)40.028 ,10.07064,0,0,0,0,0,0,0,0,49.90164,0,0,0,0,40.02772,0,0,0,0,0,0,0,0,0,33,12.53,0.316
# 412,1814,27399,Thiele A.,1955,BK 3,(Al2O3)1.855 (B2O3)15.392 (K2O)1.004 (Na2O)9.153 (SiO2)72.597 ,1.854634037,0,15.39168031,0,0,0,0,0,0,1.00376302,0,0,0,9.153151183,0,0,0,72.59677145,0,0,0,0,0,0,68.3,29.1,0.174
# 5314,40951,478483,Mauro J.C.,2013,nan,(Al2O3)7.259 (B2O3)16.548 (CaO)7.469 (MgO)2.54 (SiO2)62.774 (SnO2)0.07 (SrO)3.33 (ZrO2)0.01 ,7.259274073,0,16.54835017,0,0,7.469253075,0,0,0,0,0,0,2.539746025,0,0,0,0,62.77372063,0.069990001,3.329667033,0,0,0,0.009999,68.7,27.71,0.239
# 3591,27975,189691,Lagakos N.,1980,nan,(K2O)8.983 (SiO2)91.017 ,0,0,0,0,0,0,0,0,0,8.98331182,0,0,0,0,0,0,0,91.01668818,0,0,0,0,0,0,57,23.98,0.188
# 4442,34770,419180,Gaafar M.S.,2009,nan,(B2O3)80.0 (Li2O)20.0 ,0,0,80,0,0,0,0,0,0,0,0,20,0,0,0,0,0,0,0,0,0,0,0,0,57.65,22.515,0.28098675
# 4164,31921,405155,Aitken B.G.,2007,nan,(Al2O3)15.531 (BaO)3.833 (La2O3)9.787 (SiO2)70.769 (SrO)0.08 ,15.53084685,0,0,3.832677288,0,0,0,0,0,0,9.786985413,0,0,0,0,0,0,70.76943453,0,0.0801,0,0,0,0,89,35.59,0.251
# 598,2027,9637,Shaw R.R.,1971,nan,(PbO)35.7 (SiO2)64.3 ,0,0,0,0,0,0,0,0,0,0,0,0,0,0,0,35.7,0,64.3,0,0,0,0,0,0,46.3,18.5,0.252
# 621,2314,31321,Tennison D.G.,1981,nan,(K2O)15.0 (Na2O)10.0 (SiO2)75.0 ,0,0,0,0,0,0,0,0,0,15,0,0,0,10,0,0,0,75,0,0,0,0,0,0,55.5,22.1,0.255
# 229,291,21051,Livshits V.Ya.,1982,nan,(Al2O3)5.0 (Li2O)16.0 (Na2O)16.0 (SiO2)63.0 ,5,0,0,0,0,0,0,0,0,0,0,16,0,16,0,0,0,63,0,0,0,0,0,0,78.5,31.9,0.231
# 699,3128,153257,Livshits V.Ya.,1994,nan,(Li2O)12.5 (Na2O)12.5 (SiO2)58.0 (SnO2)2.0 (TiO2)15.0 ,0,0,0,0,0,0,0,0,0,0,0,12.5,0,12.5,0,0,0,58,2,0,15,0,0,0,94.4,38.2,0.235
# 1013,4205,50433,Molot V.A.,1992,nan,(Al2O3)6.0 (CaO)7.0 (Na2O)18.0 (SiO2)69.0 ,6,0,0,0,0,7,0,0,0,0,0,0,0,18,0,0,0,69,0,0,0,0,0,0,70,28.95,0.2084483
# 592,2027,9462,Shaw R.R.,1971,nan,(Li2O)20.0 (SiO2)80.0 ,0,0,0,0,0,0,0,0,0,0,0,20,0,0,0,0,0,80,0,0,0,0,0,0,74.9,31.045,0.20684165
# 1010,4205,50430,Molot V.A.,1992,nan,(CaO)7.6 (Na2O)19.5 (SiO2)72.9 ,0,0,0,0,0,7.6,0,0,0,0,0,0,0,19.5,0,0,0,72.9,0,0,0,0,0,0,66.6,27.6,0.206
# 208,290,21030,Karapetyan G.O.,1979,nan,(Al2O3)22.0 (Li2O)15.0 (SiO2)63.0 ,22,0,0,0,0,0,0,0,0,0,0,15,0,0,0,0,0,63,0,0,0,0,0,0,87.3,35.5,0.229
# 3043,25144,350532,Anan`ev A.V.,1998,nan,(SiO2)94.65 (TiO2)5.35 ,0,0,0,0,0,0,0,0,0,0,0,0,0,0,0,0,0,94.65,0,0,5.35,0,0,0,67,28.5,0.175
# 2570,14029,118695,Weber W.J.,1984,nan,(Al2O3)0.959 (B2O3)9.657 (CaO)5.013 (MgO)4.853 (Na2O)17.257 (SiO2)59.507 (TiO2)2.754 ,0.959081754,0,9.656693536,0,0,5.013499759,0,0,0,0,0,0,4.852533767,17.25698917,0,0,0,59.50670714,0,0,2.754494868,0,0,0,81.7,33.2,0.231
# 831,3842,12265,Rouse G.B.,1981,nan,(Cs2O)10.0 (Na2O)6.67 (SiO2)83.33 ,0,0,0,0,0,0,0,10,0,0,0,0,0,6.67,0,0,0,83.33,0,0,0,0,0,0,41.3,15.9,0.298
# 4893,39036,460265,Hashimoto T.,2007,nan,(BaO)20.0 (Na2O)30.0 (P2O5)50.0 ,0,0,0,20,0,0,0,0,0,0,0,0,0,30,50,0,0,0,0,0,0,0,0,0,42,16.27,0.29
# 248,292,21090,Karapetyan G.O.,1980,nan,(Al2O3)4.188 (Li2O)47.638 (SiO2)48.173 ,4.188360958,0,0,0,0,0,0,0,0,0,0,47.63840952,0,0,0,0,0,48.17322952,0,0,0,0,0,0,86.2,35,0.232
# 884,3856,12426,Maynell C.A.,1973,nan,(B2O3)41.681 (SiO2)58.319 ,0,0,41.68148,0,0,0,0,0,0,0,0,0,0,0,0,0,0,58.31852,0,0,0,0,0,0,26.3,10.67,0.233
# 3587,27975,370785,Lagakos N.,1980,nan,(B2O3)4.345 (SiO2)95.655 ,0,0,4.344904783,0,0,0,0,0,0,0,0,0,0,0,0,0,0,95.65509522,0,0,0,0,0,0,65.1,28.32,0.149
# 824,3833,12228,Ashizuka M.,1984,nan,(CaO)45.0 (P2O5)50.0 (SiO2)5.0 ,0,0,0,0,0,45,0,0,0,0,0,0,0,0,50,0,0,5,0,0,0,0,0,0,54.8,21.62,0.268
# 1429,6304,72548,Gurovich E.A.,1979,nan,(BaO)49.0 (P2O5)51.0 ,0,0,0,49,0,0,0,0,0,0,0,0,0,0,51,0,0,0,0,0,0,0,0,0,45.5,17.7,0.286
# 3559,27734,359601,Deriano S.,2004,nan,(Al2O3)2.0 (MgO)6.0 (Na2O)17.0 (SiO2)75.0 ,2,0,0,0,0,0,0,0,0,0,0,0,6,17,0,0,0,75,0,0,0,0,0,0,66,28,0.179
# 4171,31921,405206,Aitken B.G.,2007,nan,(Al2O3)17.731 (CaO)4.443 (La2O3)8.865 (SiO2)68.962 ,17.73069567,0,0,0,0,4.44267995,0,0,0,0,8.865027836,0,0,0,0,0,0,68.96159654,0,0,0,0,0,0,93.2,37.12,0.256
# 4161,31921,405152,Aitken B.G.,2007,nan,(Al2O3)15.471 (BaO)2.702 (La2O3)8.596 (SiO2)73.181 (SrO)0.05 ,15.47083201,0,0,2.70189235,0,0,0,0,0,0,8.596001115,0,0,0,0,0,0,73.18123949,0,0.05,0,0,0,0,88.7,35.52,0.248
# 815,3833,12219,Ashizuka M.,1984,nan,(MgO)45.0 (P2O5)50.0 (SiO2)5.0 ,0,0,0,0,0,0,0,0,0,0,0,0,45,0,50,0,0,5,0,0,0,0,0,0,54.3,21.8,0.246
# 2667,16185,156780,Orgaz F.,1985,nan,(Al2O3)14.132 (CaO)9.398 (K2O)4.483 (MgO)0.12 (Na2O)9.639 (SiO2)62.217 (ZnO)0.01 ,14.13240125,0,0,0,0,9.398194828,0,0,0,4.483450395,0,0,0.120361111,9.638916849,0,0,0,62.21664548,0,0,0,0,0.01,0,71.8,29.2,0.23
# 1146,5154,19235,Nemilov S.V.,1973,nan,(B2O3)89.0 (K2O)11.0 ,0,0,89,0,0,0,0,0,0,11,0,0,0,0,0,0,0,0,0,0,0,0,0,0,29.7,11.5,0.292
# 5373,41245,480752,Bootjomchai Ch.,2014,nan,(B2O3)29.703 (BaO)0.99 (SiO2)69.307 ,0,0,29.7029703,0.99009901,0,0,0,0,0,0,0,0,0,0,0,0,0,69.30693069,0,0,0,0,0,0,86,36.06,0.192
# 4517,35364,425172,Gaafar M.S.,2009,nan,(Al2O3)3.6 (B2O3)60.3 (Na2O)26.1 (ZnO)10.0 ,3.6,0,60.3,0,0,0,0,0,0,0,0,0,0,26.1,0,0,0,0,0,0,0,0,10,0,55.4,21.8,0.27
# 5302,40951,478471,Mauro J.C.,2013,nan,(Al2O3)7.32 (B2O3)16.23 (CaO)9.54 (MgO)2.54 (SiO2)62.89 (SnO2)0.15 (SrO)1.31 (ZrO2)0.02 ,7.320000854,0,16.22999968,0,0,9.540000809,0,0,0,0,0,0,2.539999949,0,0,0,0,62.88999874,0.149999997,1.309999974,0,0,0,0.02,68.8,27.71,0.242
# 3480,27139,310669,Boyd D.C.,1980,Corning 9741,(Al2O3)3.095 (B2O3)24.477 (Li2O)2.112 (Na2O)2.037 (SiO2)68.279 ,3.095055969,0,24.47723976,0,0,0,0,0,0,0,0,2.112189979,0,2.03666498,0,0,0,68.27884932,0,0,0,0,0,0,49,19.91,0.23
# 3477,27139,310664,Boyd D.C.,1980,Corning 7971,(SiO2)94.642 (TiO2)5.358 ,0,0,0,0,0,0,0,0,0,0,0,0,0,0,0,0,0,94.64169905,0,0,5.358300946,0,0,0,68,29.05,0.17
# 1600,6693,39414,Gurjev N.V.,1983,nan,(K2O)20.0 (Li2O)30.0 (P2O5)50.0 ,0,0,0,0,0,0,0,0,0,20,0,30,0,0,50,0,0,0,0,0,0,0,0,0,41,15.97,0.283
# 5369,41245,480748,Bootjomchai Ch.,2014,nan,(B2O3)29.412 (SiO2)68.627 (TiO2)1.961 ,0,0,29.41176176,0,0,0,0,0,0,0,0,0,0,0,0,0,0,68.62745412,0,0,1.960784118,0,0,0,77.8,32.54,0.195
# 752,3384,3836,Shchavelev O.S.,1973,nan,(K2O)10.8 (SiO2)81.6 (SrO)7.6 ,0,0,0,0,0,0,0,0,0,10.8,0,0,0,0,0,0,0,81.6,0,7.6,0,0,0,0,61.1,25.01,0.221
# 1048,4550,14593,Higazy A.A.,1987,nan,(CaO)20.0 (Na2O)15.0 (SiO2)65.0 ,0,0,0,0,0,20,0,0,0,0,0,0,0,15,0,0,0,65,0,0,0,0,0,0,69,27.2,0.269
# 1603,6693,39417,Gurjev N.V.,1983,nan,(K2O)35.0 (Li2O)15.0 (P2O5)50.0 ,0,0,0,0,0,0,0,0,0,35,0,15,0,0,50,0,0,0,0,0,0,0,0,0,34,13.07,0.3
# 3942,30900,391617,Schilling F.R.,2001,nan,(Al2O3)13.252 (CaO)25.076 (MgO)11.971 (SiO2)49.7 ,13.25231867,0,0,0,0,25.07646749,0,0,0,0,0,0,11.9711688,0,0,0,0,49.70004503,0,0,0,0,0,0,98.6,38.8,0.27
# 4179,31921,405214,Aitken B.G.,2007,nan,(Al2O3)17.646 (BaO)1.961 (La2O3)11.769 (SiO2)68.624 ,17.64612581,0,0,1.960680202,0,0,0,0,0,0,11.76937693,0,0,0,0,0,0,68.62381706,0,0,0,0,0,0,93.8,36.86,0.273
# 161,257,20591,Livshits V.Ya.,1988,nan,(K2O)3.7 (Na2O)14.5 (SiO2)81.8 ,0,0,0,0,0,0,0,0,0,3.7,0,0,0,14.5,0,0,0,81.8,0,0,0,0,0,0,62.9,25.6,0.228
# 2265,10250,97569,Yuritsyn N.S.,1988,nan,(B2O3)25.3 (Na2O)25.4 (SiO2)49.3 ,0,0,25.3,0,0,0,0,0,0,0,0,0,0,25.4,0,0,0,49.3,0,0,0,0,0,0,75.8,30.8,0.23
# 4141,31921,405132,Aitken B.G.,2007,nan,(Al2O3)17.246 (CaO)1.14 (La2O3)11.02 (SiO2)70.594 ,17.24574049,0,0,0,0,1.140379724,0,0,0,0,11.02036455,0,0,0,0,0,0,70.59351523,0,0,0,0,0,0,94.1,37.27,0.263
# 1845,7802,74016,Takahashi K.,1983,nan,(B2O3)90.0 (Na2O)10.0 ,0,0,90,0,0,0,0,0,0,0,0,0,0,10,0,0,0,0,0,0,0,0,0,0,32.8,12.87666667,0.274233933
# 644,2416,33048,Ashizuka M.,1985,nan,(Al2O3)18.7 (CaO)37.5 (P2O5)12.5 (SiO2)31.3 ,18.7,0,0,0,0,37.5,0,0,0,0,0,0,0,0,12.5,0,0,31.3,0,0,0,0,0,0,82.8,32.41,0.278
# 3454,27139,310635,Boyd D.C.,1980,Corning 0010,(Al2O3)0.727 (K2O)4.719 (Na2O)9.564 (PbO)7.303 (SiO2)77.687 ,0.72666747,0,0,0,0,0,0,0,0,4.719433453,0,0,0,9.563500918,0,7.302990701,0,77.68740746,0,0,0,0,0,0,62,25.61,0.21
# 337,572,155584,Spinner S.,1954,-,(B2O3)71.457 (CaO)14.251 (Na2O)14.291 ,0,0,71.45744,0,0,14.25133,0,0,0,0,0,0,0,14.29123,0,0,0,0,0,0,0,0,0,0,71.3,28.08,0.269
# 3453,27116,199980,Dumbaugh W.H.,1967,Corning 7160,(Al2O3)0.543 (B2O3)14.585 (Li2O)0.618 (Na2O)1.291 (SiO2)82.963 ,0.543209999,0,14.58509999,0,0,0,0,0,0,0,0,0.617847099,0,1.290802999,0,0,0,82.96303992,0,0,0,0,0,0,55.1,22.95,0.2
# 2688,16472,158846,Livshits V.Ya.,1999,nan,(Li2O)5.0 (Na2O)20.0 (SiO2)54.0 (TiO2)15.0 (ZrO2)6.0 ,0,0,0,0,0,0,0,0,0,0,0,5,0,20,0,0,0,54,0,0,15,0,0,6,91.4,36.9,0.239
# 1011,4205,50431,Molot V.A.,1992,nan,(Al2O3)2.0 (CaO)7.0 (Na2O)18.0 (SiO2)73.0 ,2,0,0,0,0,7,0,0,0,0,0,0,0,18,0,0,0,73,0,0,0,0,0,0,67.8,27.75,0.22114285
# 809,3833,12213,Ashizuka M.,1984,nan,(MgO)47.5 (P2O5)42.5 (SiO2)10.0 ,0,0,0,0,0,0,0,0,0,0,0,0,47.5,0,42.5,0,0,10,0,0,0,0,0,0,57.8,23.13,0.25
# 4131,31921,405122,Aitken B.G.,2007,nan,(Al2O3)17.556 (La2O3)11.64 (MgO)0.76 (SiO2)70.043 ,17.55588128,0,0,0,0,0,0,0,0,0,11.64040531,0,0.760254571,0,0,0,0,70.04345884,0,0,0,0,0,0,94.2,37.25,0.265
# 5301,40944,478405,Mauro J.C.,2013,nan,(Al2O3)5.0 (B2O3)8.26 (CaO)2.64 (K2O)19.25 (SiO2)62.11 (SnO2)0.1 (SrO)2.64 ,5,0,8.26,0,0,2.64,0,0,0,19.25,0,0,0,0,0,0,0,62.11,0.1,2.64,0,0,0,0,65.4,26.51,0.234
# 2609,14940,152086,Abd El-Moneim A,1998,nan,(CaO)5.0 (K2O)15.0 (PbO)15.0 (SiO2)65.0 ,0,0,0,0,0,5,0,0,0,15,0,0,0,0,0,15,0,65,0,0,0,0,0,0,59.3,22.92,0.293
# 5370,41245,480749,Bootjomchai Ch.,2014,nan,(B2O3)29.126 (SiO2)67.961 (TiO2)2.913 ,0,0,29.12620971,0,0,0,0,0,0,0,0,0,0,0,0,0,0,67.96116932,0,0,2.912620971,0,0,0,71.4,29.86,0.196
# 1412,6239,90966,Ashizuka M.,1984,nan,(Al2O3)5.0 (CaO)50.0 (P2O5)45.0 ,5,0,0,0,0,50,0,0,0,0,0,0,0,0,45,0,0,0,0,0,0,0,0,0,65.3,25.48,0.282
# 5294,40944,478386,Mauro J.C.,2013,nan,(B2O3)5.27 (BaO)5.27 (K2O)12.25 (Na2O)1.0 (SiO2)76.11 (SnO2)0.1 ,0,0,5.27,5.27,0,0,0,0,0,12.25,0,0,0,1,0,0,0,76.11,0.1,0,0,0,0,0,66.5,27.22,0.222
# 4539,35366,425194,Gaafar M.S.,2009,nan,(B2O3)66.55 (Li2O)33.35 (TiO2)0.1 ,0,0,66.55,0,0,0,0,0,0,0,0,33.35,0,0,0,0,0,0,0,0,0.1,0,0,0,82.7,33.2,0.246
# 5319,40951,478488,Mauro J.C.,2013,nan,(Al2O3)7.321 (B2O3)15.892 (CaO)11.761 (MgO)1.54 (SiO2)63.176 (SnO2)0.01 (SrO)0.29 (ZrO2)0.01 ,7.32073222,0,15.89159048,0,0,11.76118035,0,0,0,0,0,0,1.540154046,0,0,0,0,63.1763119,0.010001,0.290029009,0,0,0,0.010001,69.3,28,0.238
# 4114,31853,379489,Gowda V.C.V.,2007,nan,(B2O3)50.0 (Na2O)25.0 (PbO)25.0 ,0,0,50,0,0,0,0,0,0,0,0,0,0,25,0,25,0,0,0,0,0,0,0,0,53.85,21.705,0.241
# 4175,31921,405210,Aitken B.G.,2007,nan,(Al2O3)17.306 (La2O3)11.549 (SiO2)68.264 (SrO)2.881 ,17.30598842,0,0,0,0,0,0,0,0,0,11.5493783,0,0,0,0,0,0,68.26363537,0,2.880997916,0,0,0,0,93.6,37.1,0.262
# 2556,13375,116212,Lane D.W.,1990,Tetpax,(Al2O3)1.342 (B2O3)12.057 (Na2O)3.712 (SiO2)82.89 ,1.341582161,0,12.05670145,0,0,0,0,0,0,0,0,0,0,3.711826445,0,0,0,82.88988995,0,0,0,0,0,0,63,25.81,0.22
# 5130,40302,467570,Zhao Qing,2012,nan,(Na2O)25.0 (SiO2)75.0 ,0,0,0,0,0,0,0,0,0,0,0,0,0,25,0,0,0,75,0,0,0,0,0,0,59.84285714,24.45714286,0.2229633
# 891,3859,12440,Livshits V.Ya.,1982,nan,(Al2O3)10.0 (Na2O)15.0 (SiO2)75.0 ,10,0,0,0,0,0,0,0,0,0,0,0,0,15,0,0,0,75,0,0,0,0,0,0,70.9,29.7,0.194
# 195,268,20679,Karapetyan G.O.,1984,nan,(Al2O3)9.0 (Li2O)21.0 (Na2O)9.0 (SiO2)61.0 ,9,0,0,0,0,0,0,0,0,0,0,21,0,9,0,0,0,61,0,0,0,0,0,0,84.1,34.2,0.23
# 236,291,21058,Livshits V.Ya.,1982,nan,(Al2O3)5.0 (Li2O)32.0 (SiO2)63.0 ,5,0,0,0,0,0,0,0,0,0,0,32,0,0,0,0,0,63,0,0,0,0,0,0,84.1,34.2,0.23
# 2122,8701,80170,Aleinikov F.K.,1962,nan,(Na2O)12.5 (PbO)25.0 (SiO2)62.5 ,0,0,0,0,0,0,0,0,0,0,0,0,0,12.5,0,25,0,62.5,0,0,0,0,0,0,55.4,22.33,0.24
# 2053,8696,59996,Vaills Y.,1992,nan,(Na2O)19.76 (SiO2)80.24 ,0,0,0,0,0,0,0,0,0,0,0,0,0,19.76048,0,0,0,80.23952,0,0,0,0,0,0,65.1,26.54,0.226
# 1043,4206,50465,Molot V.A.,1992,nan,(Al2O3)8.7 (Li2O)14.9 (Na2O)18.5 (SiO2)57.9 ,8.7,0,0,0,0,0,0,0,0,0,0,14.9,0,18.5,0,0,0,57.9,0,0,0,0,0,0,77.8,31.9,0.219
# 3801,29141,382253,Abd El-Moneim A,2005,nan,(Al2O3)19.661 (B2O3)38.57 (CaO)35.842 (TiO2)5.927 ,19.66133744,0,38.57008499,0,0,35.84195534,0,0,0,0,0,0,0,0,0,0,0,0,0,0,5.92662223,0,0,0,90.1,37,0.218
# 3941,30900,391616,Schilling F.R.,2001,nan,(Al2O3)19.055 (CaO)25.911 (MgO)6.225 (SiO2)48.808 ,19.05528962,0,0,0,0,25.91110948,0,0,0,0,0,0,6.225401875,0,0,0,0,48.80819902,0,0,0,0,0,0,97.5,38.4,0.269
# 1197,5294,70424,Shaw R.R.,1969,nan,(B2O3)87.298 (PbO)12.702 ,0,0,87.29755873,0,0,0,0,0,0,0,0,0,0,0,0,12.70244127,0,0,0,0,0,0,0,0,31.1,12.23,0.272
# 1096,4602,15074,Oda K.,1989,nan,(Al2O3)18.9 (SiO2)64.1 (Y2O3)17.0 ,18.9,0,0,0,0,0,0,0,0,0,0,0,0,0,0,0,0,64.1,0,0,0,17,0,0,80.2,32.64,0.229
# 5371,41245,480750,Bootjomchai Ch.,2014,nan,(B2O3)28.846 (SiO2)67.308 (TiO2)3.846 ,0,0,28.84615173,0,0,0,0,0,0,0,0,0,0,0,0,0,0,67.30769404,0,0,3.846154231,0,0,0,68.1,28.29,0.204
# 1049,4550,14125,Higazy A.A.,1987,nan,(CaO)19.853 (Na2O)14.89 (SiO2)64.523 (TiO2)0.735 ,0,0,0,0,0,19.85309115,0,0,0,0,0,0,0,14.88981086,0,0,0,64.52253374,0,0,0.734564243,0,0,0,80.1,31.9,0.255
# 163,257,20593,Livshits V.Ya.,1988,nan,(BaO)4.8 (K2O)3.8 (Na2O)15.2 (SiO2)76.2 ,0,0,0,4.8,0,0,0,0,0,3.8,0,0,0,15.2,0,0,0,76.2,0,0,0,0,0,0,65.2,26.3,0.24
# 971,3865,12553,Johnston R.A.,1975,nan,(Na2O)21.0 (SiO2)67.0 (TiO2)12.0 ,0,0,0,0,0,0,0,0,0,0,0,0,0,21,0,0,0,67,0,0,12,0,0,0,74.2,30.1,0.233
# 5188,40613,476106,Akiba S.,2011,nan,(Al2O3)4.9 (MgO)5.9 (Na2O)13.7 (SiO2)75.5 ,4.9,0,0,0,0,0,0,0,0,0,0,0,5.9,13.7,0,0,0,75.5,0,0,0,0,0,0,69.7,28.96,0.203
# 1404,6239,90958,Ashizuka M.,1984,nan,(Al2O3)5.0 (MgO)45.0 (P2O5)50.0 ,5,0,0,0,0,0,0,0,0,0,0,0,45,0,50,0,0,0,0,0,0,0,0,0,59.1,23.63,0.251
# 1471,6554,37746,Komarova N.V.,1991,nan,(P2O5)70.0 (SrO)30.0 ,0,0,0,0,0,0,0,0,0,0,0,0,0,0,70,0,0,0,0,30,0,0,0,0,40.7,16.03,0.27
# 4947,39402,465111,Hojamberdiev M.,2012,nan,(CaO)12.082 (Na2O)13.665 (SiO2)68.598 (TiO2)5.655 ,0,0,0,0,0,12.0821906,0,0,0,0,0,0,0,13.66468068,0,0,0,68.59841343,0,0,5.654715283,0,0,0,79.2,31.77,0.246
# 4657,36766,438059,Saddeek Y.B.,2010,nan,(Al2O3)2.625 (B2O3)50.0 (CaO)6.125 (Na2O)25.0 (PbO)12.5 (SiO2)3.75 ,2.625,0,50,0,0,6.125,0,0,0,0,0,0,0,25,0,12.5,0,3.75,0,0,0,0,0,0,63.1,25.15,0.254
# 1333,5879,93256,Keshishyan T.N.,1978,nan,(Al2O3)9.1 (P2O5)68.2 (PbO)22.7 ,9.1,0,0,0,0,0,0,0,0,0,0,0,0,0,68.2,22.7,0,0,0,0,0,0,0,0,60,23.65,0.268
# 5321,40951,478490,Mauro J.C.,2013,nan,(Al2O3)7.439 (B2O3)16.187 (CaO)3.979 (MgO)3.909 (SiO2)64.417 (SnO2)0.07 (SrO)3.989 (ZrO2)0.01 ,7.438512372,0,16.18676081,0,0,3.979204199,0,0,0,0,0,0,3.909219195,0,0,0,0,64.41711322,0.069990003,3.989202199,0,0,0,0.01,66.7,26.84,0.243
# 193,268,20677,Karapetyan G.O.,1984,nan,(Al2O3)9.0 (Li2O)27.0 (Na2O)3.0 (SiO2)61.0 ,9,0,0,0,0,0,0,0,0,0,0,27,0,3,0,0,0,61,0,0,0,0,0,0,86.2,35,0.231
# 1106,4654,4480,Appen A.A.,1959,nan,(B2O3)12.0 (K2O)16.0 (SiO2)72.0 ,0,0,12,0,0,0,0,0,0,16,0,0,0,0,0,0,0,72,0,0,0,0,0,0,73.2,30.01,0.22
# 2961,24472,189873,Rajendran V.,1995,nan,(Li2O)36.189 (SiO2)63.811 ,0,0,0,0,0,0,0,0,0,0,0,36.18938,0,0,0,0,0,63.81062,0,0,0,0,0,0,32.9,13.24,0.242
# 3933,30756,391255,Senin H.B.,1994,nan,(La2O3)22.2 (P2O5)77.8 ,0,0,0,0,0,0,0,0,0,0,22.2,0,0,0,77.8,0,0,0,0,0,0,0,0,0,52.7,20.74,0.27
# 4227,32370,389009,Reddy C.N.,2007,nan,(B2O3)75.0 (Li2O)5.0 (ZnO)20.0 ,0,0,75,0,0,0,0,0,0,0,0,5,0,0,0,0,0,0,0,0,0,0,20,0,36.4,14.85,0.226
# 3044,25144,350533,Anan`ev A.V.,1998,nan,(SiO2)94.3 (TiO2)5.7 ,0,0,0,0,0,0,0,0,0,0,0,0,0,0,0,0,0,94.3,0,0,5.7,0,0,0,66.6,28.3,0.177
# 231,291,21053,Livshits V.Ya.,1982,nan,(Al2O3)5.0 (Li2O)22.0 (Na2O)10.0 (SiO2)63.0 ,5,0,0,0,0,0,0,0,0,0,0,22,0,10,0,0,0,63,0,0,0,0,0,0,81.5,33.2,0.227
# 354,1572,14377,Harsell W.B.,1966,nan,(Al2O3)4.534 (Na2O)25.702 (SiO2)69.764 ,4.53385,0,0,0,0,0,0,0,0,0,0,0,0,25.702,0,0,0,69.76415,0,0,0,0,0,0,61.4,24.87,0.234
# 4148,31921,405139,Aitken B.G.,2007,nan,(Al2O3)17.356 (BaO)0.01 (La2O3)11.64 (SiO2)70.494 (SrO)0.5 ,17.35581693,0,0,0.01000335,0,0,0,0,0,0,11.64040707,0,0,0,0,0,0,70.49360516,0,0.500167491,0,0,0,0,94.4,37.21,0.268
# 3972,31113,387842,Krohn D.A.,1971,nan,(Al2O3)16.429 (Na2O)16.39 (SiO2)67.181 ,16.42922164,0,0,0,0,0,0,0,0,0,0,0,0,16.39026164,0,0,0,67.18051672,0,0,0,0,0,0,63.4,25.05,0.265
# 1114,5074,61709,Kiefer W.,1989,Kovar 8245,(Al2O3)3.086 (B2O3)15.368 (K2O)0.334 (Li2O)1.053 (Na2O)7.108 (SiO2)72.277 (ZnO)0.773 ,3.08634642,0,15.36822209,0,0,0,0,0,0,0.334077845,0,1.053123143,0,7.108270967,0,0,0,72.27666983,0,0,0,0,0.773289705,0,68,27.86,0.22
# 2808,17437,167108,Bordeaux F.,1999,nan,(Al2O3)1.284 (BaO)0.041 (CaO)9.448 (K2O)3.375 (MgO)0.155 (Na2O)16.091 (SiO2)69.608 ,1.283751014,0,0,0.0407,0,9.447742102,0,0,0,3.374696036,0,0,0.154648102,16.09062017,0,0,0,69.60789075,0,0,0,0,0,0,68,27.86,0.22
# 774,3497,7664,Soga N.,1976,nan,(BaO)25.0 (MgO)25.0 (SiO2)50.0 ,0,0,0,25,0,0,0,0,0,0,0,0,25,0,0,0,0,50,0,0,0,0,0,0,79.5,30.97,0.284
# 1602,6693,39416,Gurjev N.V.,1983,nan,(K2O)30.0 (Li2O)20.0 (P2O5)50.0 ,0,0,0,0,0,0,0,0,0,30,0,20,0,0,50,0,0,0,0,0,0,0,0,0,37,14.28,0.295
# 2683,16472,158841,Livshits V.Ya.,1999,nan,(Na2O)25.0 (SiO2)57.0 (TiO2)15.0 (ZrO2)3.0 ,0,0,0,0,0,0,0,0,0,0,0,0,0,25,0,0,0,57,0,0,15,0,0,3,77.9,31.35,0.242
# 375,1583,9800,Karapetyan G.O.,1981,nan,(Li2O)33.0 (SiO2)67.0 ,0,0,0,0,0,0,0,0,0,0,0,33,0,0,0,0,0,67,0,0,0,0,0,0,81.1,33.2,0.221
# 4001,31242,378872,Krstic V.V.,1981,nan,(Li2O)24.767 (Na2O)13.647 (SiO2)61.586 ,0,0,0,0,0,0,0,0,0,0,0,24.76707,0,13.64657,0,0,0,61.58636,0,0,0,0,0,0,68.9,28.7,0.2
# 3999,31242,378870,Krstic V.V.,1981,nan,(Al2O3)4.684 (Li2O)9.99 (Na2O)35.642 (SiO2)49.684 ,4.684441578,0,0,0,0,0,0,0,0,0,0,9.990156101,0,35.64189679,0,0,0,49.68350553,0,0,0,0,0,0,68.9,28.7,0.2
# 1880,7826,98715,Ashizuka M.,1983,nan,(CaO)50.0 (P2O5)50.0 ,0,0,0,0,0,50,0,0,0,0,0,0,0,0,50,0,0,0,0,0,0,0,0,0,55,21.67,0.2695
# 776,3497,7666,Soga N.,1976,nan,(BaO)25.0 (CaO)25.0 (SiO2)50.0 ,0,0,0,25,0,25,0,0,0,0,0,0,0,0,0,0,0,50,0,0,0,0,0,0,79.5,31.36,0.268
# 1104,4654,4478,Appen A.A.,1959,nan,(B2O3)4.0 (K2O)16.0 (SiO2)80.0 ,0,0,4,0,0,0,0,0,0,16,0,0,0,0,0,0,0,80,0,0,0,0,0,0,60.3,24.62,0.225
# 1055,4550,13086,Higazy A.A.,1987,nan,(CaO)16.909 (Na2O)12.682 (SiO2)54.954 (TiO2)15.455 ,0,0,0,0,0,16.90903,0,0,0,0,0,0,0,12.68177,0,0,0,54.95435,0,0,15.45485,0,0,0,90.5,35.9,0.26
# 5190,40613,476108,Akiba S.,2011,nan,(Al2O3)5.0 (MgO)10.0 (Na2O)12.0 (SiO2)73.0 ,5,0,0,0,0,0,0,0,0,0,0,0,10,12,0,0,0,73,0,0,0,0,0,0,72.9,30.19,0.207
# 817,3833,12221,Ashizuka M.,1984,nan,(CaO)42.5 (P2O5)42.5 (SiO2)15.0 ,0,0,0,0,0,42.5,0,0,0,0,0,0,0,0,42.5,0,0,15,0,0,0,0,0,0,56.5,22.34,0.265
# 3571,27820,370075,Baikova L.G.,1993,nan,(Al2O3)0.933 (CaO)7.69 (MgO)4.483 (Na2O)14.479 (SiO2)72.414 ,0.933315632,0,0,0,0,7.690100261,0,0,0,0,0,0,4.483071152,14.47935049,0,0,0,72.41416246,0,0,0,0,0,0,69,28.27,0.22
# 3824,29546,369266,Li Liu En,2005,nan,(Al2O3)12.1 (B2O3)9.6 (CaO)7.4 (MgO)6.3 (SiO2)62.9 (SrO)1.7 ,12.1,0,9.6,0,0,7.4,0,0,0,0,0,0,6.3,0,0,0,0,62.9,0,1.7,0,0,0,0,77.2,31.76,0.215
# 3834,29546,369276,Li Liu En,2005,nan,(Al2O3)11.6 (B2O3)9.3 (CaO)7.8 (MgO)6.1 (SiO2)63.8 (SrO)1.4 ,11.6,0,9.3,0,0,7.8,0,0,0,0,0,0,6.1,0,0,0,0,63.8,0,1.4,0,0,0,0,77.2,31.76,0.215
# 703,3170,94949,Kulyamina L.L.,1975,-,(Al2O3)1.767 (CaO)7.496 (MgO)3.725 (Na2O)14.049 (SiO2)72.962 ,1.766942965,0,0,0,0,7.49629685,0,0,0,0,0,0,3.724981926,14.04948972,0,0,0,72.96228854,0,0,0,0,0,0,75.9,30.97,0.225
# 296,414,22223,Gan Fuxi,1959,nan,(Al2O3)10.0 (B2O3)10.0 (CdO)18.0 (Na2O)12.0 (SiO2)50.0 ,10,0,10,0,0,0,18,0,0,0,0,0,0,12,0,0,0,50,0,0,0,0,0,0,71.5,28.84,0.24
# 2813,17437,167113,Bordeaux F.,1999,nan,(Al2O3)0.591 (CaO)15.16 (K2O)0.64 (Na2O)18.385 (SiO2)65.224 ,0.59131423,0,0,0,0,15.15950076,0,0,0,0.640060832,0,0,0,18.38533092,0,0,0,65.22379326,0,0,0,0,0,0,69,28.04,0.23
