Repository: zachang890/ML_Research---Glass

# PARISlab, UCLA - Feature Engineering

## Source Files
- F20 - Summary: Contains complete source code for data analysis
- Presentations: .ppt files from weekly presentations
- .ipynb: Draft files for data analysis

File: F20 - Summary/resources/Oxide_glass_1_5_02142020.csv (part 4 of 7)
Index,Code,Glass #,Author,Year,Trademark,Glass_composition,Al2O3,As2O5,B2O3,BaO,BeO,CaO,CdO,Cs2O,Ga2O3,K2O,La2O3,Li2O,MgO,Na2O,P2O5,PbO,Sc2O3,SiO2,SnO2,SrO,TiO2,Y2O3,ZnO,ZrO2,Young's modulus E (GPa),Shear modulus G (GPa),Poisson's ratio v
# 2107,8701,80155,Aleinikov F.K.,1962,nan,(CdO)7.692 (Na2O)15.385 (SiO2)76.923 ,0,0,0,0,0,0,7.692307231,0,0,0,0,0,0,15.38461046,0,0,0,76.92308231,0,0,0,0,0,0,64.6,26.04,0.24
# 1224,5483,6001,Lyubimov M.L.,1957,S47-1,(Al2O3)1.549 (B2O3)15.609 (Na2O)6.932 (SiO2)72.029 (ZnO)3.881 ,1.549109892,0,15.60884891,0,0,0,0,0,0,0,0,0,0,6.931742515,0,0,0,72.02897496,0,0,0,0,3.881323728,0,61.8,25.7,0.202
# 385,1583,12260,Karapetyan G.O.,1981,nan,(Li2O)5.0 (Na2O)20.0 (SiO2)75.0 ,0,0,0,0,0,0,0,0,0,0,0,5,0,20,0,0,0,75,0,0,0,0,0,0,68,27.9,0.219
# 3455,27139,310637,Boyd D.C.,1980,Corning 0080,(Al2O3)0.581 (CaO)5.284 (MgO)5.881 (Na2O)16.254 (SiO2)71.999 ,0.581206959,0,0,0,0,5.28382363,0,0,0,0,0,0,5.881305588,16.25439886,0,0,0,71.99926496,0,0,0,0,0,0,70,28.68,0.22
# 2807,17437,167107,Bordeaux F.,1999,nan,(Al2O3)0.349 (CaO)10.141 (K2O)0.189 (MgO)6.026 (Na2O)12.999 (SiO2)70.297 ,0.34859576,0,0,0,0,10.14120884,0,0,0,0.188666578,0,0,6.026118313,12.99873852,0,0,0,70.29667199,0,0,0,0,0,0,70,28.68,0.22
# 896,3859,12445,Livshits V.Ya.,1982,nan,(Al2O3)5.0 (Na2O)25.0 (SiO2)70.0 ,5,0,0,0,0,0,0,0,0,0,0,0,0,25,0,0,0,70,0,0,0,0,0,0,63.5,25.8,0.231
# 828,3842,12262,Rouse G.B.,1981,nan,(Cs2O)3.33 (Na2O)13.331 (SiO2)83.338 ,0,0,0,0,0,0,0,3.3303329,0,0,0,0,0,13.3313296,0,0,0,83.3383375,0,0,0,0,0,0,56,22.61,0.238
# 2101,8701,80149,Aleinikov F.K.,1962,nan,(Na2O)15.385 (SiO2)76.923 (ZnO)7.692 ,0,0,0,0,0,0,0,0,0,0,0,0,0,15.38461046,0,0,0,76.92308231,0,0,0,0,7.692307231,0,67.4,27.39,0.23
# 5183,40605,468540,Jingal R.,2012,nan,(Al2O3)12.92 (B2O3)6.42 (CaO)6.42 (MgO)6.42 (Na2O)12.92 (SiO2)54.9 ,12.92,0,6.42,0,0,6.42,0,0,0,0,0,0,6.42,12.92,0,0,0,54.9,0,0,0,0,0,0,75.3,30.28,0.243
# 4944,39402,465108,Hojamberdiev M.,2012,nan,(CaO)12.711 (Na2O)14.376 (SiO2)72.169 (TiO2)0.744 ,0,0,0,0,0,12.71112085,0,0,0,0,0,0,0,14.37598096,0,0,0,72.16926484,0,0,0.74363335,0,0,0,73.3,29.83,0.229
# 2849,20459,175731,Wei T.Y.,2001,nan,(Al2O3)4.0 (B2O3)10.0 (Li2O)15.0 (Na2O)15.0 (P2O5)56.0 ,4,0,10,0,0,0,0,0,0,0,0,15,0,15,56,0,0,0,0,0,0,0,0,0,63.5,25.19,0.26
# 2097,8701,80145,Aleinikov F.K.,1962,nan,(Na2O)13.333 (SiO2)66.667 (SrO)20.0 ,0,0,0,0,0,0,0,0,0,0,0,0,0,13.33333133,0,0,0,66.66666667,0,20.000002,0,0,0,0,71.5,28.14,0.27
# 3457,27139,310642,Boyd D.C.,1980,Corning 0211,(Al2O3)1.272 (B2O3)8.386 (K2O)4.821 (Na2O)7.327 (SiO2)70.178 (TiO2)2.436 (ZnO)5.579 ,1.272464038,0,8.386065252,0,0,0,0,0,0,4.820772145,0,0,0,7.32664122,0,0,0,70.17838211,0,0,2.436356073,0,5.579319167,0,74,30.57,0.21
# 1955,7836,74231,Higazy A.A.,1989,nan,(P2O5)57.0 (ZnO)43.0 ,0,0,0,0,0,0,0,0,0,0,0,0,0,0,57,0,0,0,0,0,0,0,43,0,44.7,17.9,0.249
# 813,3833,12217,Ashizuka M.,1984,nan,(MgO)50.0 (P2O5)45.0 (SiO2)5.0 ,0,0,0,0,0,0,0,0,0,0,0,0,50,0,45,0,0,5,0,0,0,0,0,0,61,24.33,0.254
# 1954,7836,74230,Higazy A.A.,1989,nan,(P2O5)66.55 (ZnO)33.45 ,0,0,0,0,0,0,0,0,0,0,0,0,0,0,66.55,0,0,0,0,0,0,0,33.45,0,44.8,17.9,0.251
# 2116,8701,80164,Aleinikov F.K.,1962,nan,(BaO)25.0 (Na2O)12.5 (SiO2)62.5 ,0,0,0,25,0,0,0,0,0,0,0,0,0,12.5,0,0,0,62.5,0,0,0,0,0,0,67.3,26.28,0.28
# 1005,4204,50425,Molot V.A.,1992,nan,(Al2O3)4.5 (Na2O)24.1 (SiO2)71.4 ,4.5,0,0,0,0,0,0,0,0,0,0,0,0,24.1,0,0,0,71.4,0,0,0,0,0,0,60.4,24.6,0.228
# 1403,6239,90957,Ashizuka M.,1984,nan,(Al2O3)2.5 (MgO)48.75 (P2O5)48.75 ,2.5,0,0,0,0,0,0,0,0,0,0,0,48.75,0,48.75,0,0,0,0,0,0,0,0,0,58.5,23.37,0.252
# 4896,39036,460268,Hashimoto T.,2007,nan,(Al2O3)0.4 (B2O3)6.4 (CaO)29.5 (Na2O)0.9 (P2O5)59.4 (SiO2)3.4 ,0.4,0,6.400000006,0,0,29.50000003,0,0,0,0,0,0,0,0.899999901,59.40000006,0,0,3.400000003,0,0,0,0,0,0,58,23.38,0.24
# 225,290,21047,Karapetyan G.O.,1979,nan,(Al2O3)20.0 (Li2O)11.0 (SiO2)69.0 ,20,0,0,0,0,0,0,0,0,0,0,11,0,0,0,0,0,69,0,0,0,0,0,0,87,35.5,0.225
# 1574,6690,39210,Gurjev N.V.,1983,nan,(Al2O3)10.027 (K2O)29.981 (Li2O)19.986 (P2O5)40.006 ,10.02684,0,0,0,0,0,0,0,0,29.98126,0,19.98615,0,0,40.00575,0,0,0,0,0,0,0,0,0,53,20.81,0.273
# 2109,8701,80157,Aleinikov F.K.,1962,nan,(CdO)20.0 (Na2O)13.333 (SiO2)66.667 ,0,0,0,0,0,0,20.000002,0,0,0,0,0,0,13.33333133,0,0,0,66.66666667,0,0,0,0,0,0,63.6,25.23,0.26
# 4651,36766,438053,Saddeek Y.B.,2010,nan,(Al2O3)2.1 (B2O3)60.0 (CaO)4.9 (Na2O)30.0 (SiO2)3.0 ,2.1,0,60,0,0,4.9,0,0,0,0,0,0,0,30,0,0,0,3,0,0,0,0,0,0,70,28.54,0.226
# 3842,29546,369284,Li Liu En,2005,nan,(Al2O3)13.4 (B2O3)8.5 (CaO)10.1 (MgO)2.1 (SiO2)64.7 (SrO)1.2 ,13.39999987,0,8.500000915,0,0,10.0999999,0,0,0,0,0,0,2.099999979,0,0,0,0,64.69999935,0,1.199999988,0,0,0,0,75.5,31.19,0.21
# 2739,16720,171076,Malou Z.,2000,nan,(Al2O3)1.088 (CaO)6.974 (MgO)5.793 (Na2O)16.009 (SiO2)70.137 ,1.087645989,0,0,0,0,6.97358893,0,0,0,0,0,0,5.792645942,16.00936984,0,0,0,70.1367493,0,0,0,0,0,0,72,29.5,0.22
# 5289,40920,469627,Malou Z.,2013,nan,(Al2O3)1.109 (CaO)7.107 (MgO)5.904 (Na2O)14.397 (SiO2)71.483 ,1.108524978,0,0,0,0,7.107454858,0,0,0,0,0,0,5.903841882,14.39707971,0,0,0,71.48309857,0,0,0,0,0,0,72,29.5,0.22
# 3589,27975,370787,Lagakos N.,1980,nan,(B2O3)13.217 (SiO2)86.783 ,0,0,13.217,0,0,0,0,0,0,0,0,0,0,0,0,0,0,86.783,0,0,0,0,0,0,50.7,20.79,0.219
# 2091,8701,80139,Aleinikov F.K.,1962,nan,(MgO)20.0 (Na2O)13.333 (SiO2)66.667 ,0,0,0,0,0,0,0,0,0,0,0,0,20.000002,13.33333133,0,0,0,66.66666667,0,0,0,0,0,0,76.7,31.17,0.23
# 349,1571,9718,Appen A.A.,1961,nan,(Na2O)28.0 (SiO2)72.0 ,0,0,0,0,0,0,0,0,0,0,0,0,0,28,0,0,0,72,0,0,0,0,0,0,60.3,24.42,0.235
# 2083,8701,80130,Aleinikov F.K.,1962,nan,(CaO)7.692 (Na2O)15.385 (SiO2)76.923 ,0,0,0,0,0,7.692307231,0,0,0,0,0,0,0,15.38461046,0,0,0,76.92308231,0,0,0,0,0,0,72,29.26,0.23
# 1682,6926,52756,Baikova L.G.,1993,nan,(Al2O3)16.683 (Cs2O)16.683 (P2O5)66.633 ,16.68332,0,0,0,0,0,0,16.68332,0,0,0,0,0,0,66.63336,0,0,0,0,0,0,0,0,0,50.1,19.97,0.254
# 1597,6693,39411,Gurjev N.V.,1983,nan,(K2O)5.0 (Li2O)45.0 (P2O5)50.0 ,0,0,0,0,0,0,0,0,0,5,0,45,0,0,50,0,0,0,0,0,0,0,0,0,49,19.27,0.271
# 3874,30070,375957,Rogier R.,1991,nan,(Al2O3)8.372 (CaO)41.633 (P2O5)49.995 ,8.372198167,0,0,0,0,41.63272083,0,0,0,0,0,0,0,0,49.995081,0,0,0,0,0,0,0,0,0,64,25.47,0.256
# 4827,38657,458658,Ikenishi M.,2005,nan,(Al2O3)5.0 (BaO)3.0 (CaO)13.0 (K2O)1.5 (Li2O)2.0 (Na2O)7.5 (SiO2)64.0 (ZrO2)4.0 ,5,0,0,3,0,13,0,0,0,1.5,0,2,0,7.5,0,0,0,64,0,0,0,0,0,4,85.6,34.59,0.237
# 2089,8701,80137,Aleinikov F.K.,1962,nan,(MgO)7.692 (Na2O)15.385 (SiO2)76.923 ,0,0,0,0,0,0,0,0,0,0,0,0,7.692307231,15.38461046,0,0,0,76.92308231,0,0,0,0,0,0,65.8,26.96,0.22
# 4548,35368,425208,Kannappan A.N.,2009,nan,(B2O3)70.0 (Na2O)20.0 (PbO)10.0 ,0,0,70,0,0,0,0,0,0,0,0,0,0,20,0,10,0,0,0,0,0,0,0,0,58.7,22.55,0.302
# 3872,29935,400407,Siedel H.,1998,nan,(Al2O3)0.618 (CaO)11.232 (K2O)3.343 (MgO)3.126 (Na2O)7.114 (SiO2)70.236 (SrO)1.52 (ZrO2)2.811 ,0.61775028,0,0,0,0,11.23208963,0,0,0,3.34338089,0,0,3.125545897,7.113809765,0,0,0,70.23637768,0,1.51966295,0,0,0,2.811382907,77,31.81,0.21
# 1687,6926,52761,Baikova L.G.,1993,nan,(Al2O3)8.3 (K2O)33.3 (P2O5)58.4 ,8.3,0,0,0,0,0,0,0,0,33.3,0,0,0,0,58.4,0,0,0,0,0,0,0,0,0,33.5,12.93,0.295
# 1226,5485,6009,Lyubimov M.L.,1957,S38-1,(Al2O3)0.959 (B2O3)24.02 (K2O)0.335 (Na2O)2.482 (SiO2)72.204 ,0.958586878,0,24.02002195,0,0,0,0,0,0,0.334713127,0,0,0,2.482452201,0,0,0,72.20422585,0,0,0,0,0,0,57.8,24.28,0.19
# 2612,14940,152089,Abd El-Moneim A,1998,nan,(CaO)5.0 (Na2O)15.0 (PbO)15.0 (SiO2)65.0 ,0,0,0,0,0,5,0,0,0,0,0,0,0,15,0,15,0,65,0,0,0,0,0,0,86.1,33.28,0.294
# 5257,40864,476665,Striepe S.,2013,nan,(Li2O)33.3 (MgO)16.7 (P2O5)50.0 ,0,0,0,0,0,0,0,0,0,0,0,33.3,16.7,0,50,0,0,0,0,0,0,0,0,0,66.1,26.39,0.252
# 3955,30900,391630,Schilling F.R.,2001,nan,(Al2O3)11.49 (CaO)16.717 (MgO)29.276 (SiO2)42.518 ,11.48951,0,0,0,0,16.71672,0,0,0,0,0,0,29.27602,0,0,0,0,42.51775,0,0,0,0,0,0,108,42.3,0.277
# 5256,40864,476664,Striepe S.,2013,nan,(Li2O)25.0 (MgO)25.0 (P2O5)50.0 ,0,0,0,0,0,0,0,0,0,0,0,25,25,0,50,0,0,0,0,0,0,0,0,0,68.7,27.45,0.251
# 3847,29546,369289,Li Liu En,2005,nan,(Al2O3)14.014 (B2O3)7.508 (CaO)8.008 (MgO)6.006 (SiO2)61.361 (SrO)1.502 (TiO2)1.602 ,14.01401084,0,7.50750745,0,0,8.00800848,0,0,0,0,0,0,6.00600636,0,0,0,0,61.36136368,0,1.50150109,1.601602096,0,0,0,80.8,33.38,0.21
# 138,237,20241,Livshits V.Ya.,1992,nan,(Li2O)12.5 (Na2O)12.5 (SiO2)60.0 (TiO2)15.0 ,0,0,0,0,0,0,0,0,0,0,0,12.5,0,12.5,0,0,0,60,0,0,15,0,0,0,90.7,36.8,0.232
# 3423,27073,356802,Duddridge A.,2003,nan,(B2O3)18.564 (Li2O)10.297 (Na2O)10.547 (SiO2)60.592 ,0,0,18.56443,0,0,0,0,0,0,0,0,10.29691,0,10.54684,0,0,0,60.59182,0,0,0,0,0,0,91.4,37.48,0.219
# 2094,8701,80142,Aleinikov F.K.,1962,nan,(MgO)33.333 (Na2O)11.111 (SiO2)55.556 ,0,0,0,0,0,0,0,0,0,0,0,0,33.33333,11.11111,0,0,0,55.55556,0,0,0,0,0,0,82,32.53,0.26
# 2103,8701,80151,Aleinikov F.K.,1962,nan,(Na2O)13.333 (SiO2)66.667 (ZnO)20.0 ,0,0,0,0,0,0,0,0,0,0,0,0,0,13.33333133,0,0,0,66.66666667,0,0,0,0,20.000002,0,70.1,27.59,0.27
# 2677,16198,134122,Watzke E.,1996,nan,(Al2O3)2.793 (B2O3)6.847 (BaO)0.081 (CaO)0.331 (Li2O)1.45 (Na2O)6.693 (SiO2)81.402 (ZrO2)0.402 ,2.793147904,0,6.847419766,0.0808,0,0.331211089,0,0,0,0,0,1.45033595,0,6.692711771,0,0,0,81.40246722,0,0,0,0,0,0.401948486,67,27.91,0.2
# 2675,16198,134120,Watzke E.,1996,nan,(Al2O3)2.846 (B2O3)6.209 (BaO)0.081 (CaO)0.33 (Li2O)1.033 (Na2O)6.874 (SiO2)82.627 ,2.846346881,0,6.208520741,0.0805,0,0.330338186,0,0,0,0,0,1.033223957,0,6.874328713,0,0,0,82.62669655,0,0,0,0,0,0,67,27.91,0.2
# 2679,16198,134124,Watzke E.,1996,nan,(Al2O3)2.879 (B2O3)4.754 (BaO)0.082 (CaO)0.334 (K2O)2.652 (Li2O)2.717 (Na2O)2.62 (SiO2)83.152 (ZrO2)0.811 ,2.878755854,0,4.754260759,0.0815,0,0.334099483,0,0,0,2.651977866,0,2.716969862,0,2.619820867,0,0,0,83.15174578,0,0,0,0,0,0.810907459,67,27.91,0.2
# 2676,16198,134121,Watzke E.,1996,nan,(Al2O3)2.689 (B2O3)7.967 (BaO)0.081 (CaO)0.333 (Li2O)1.043 (Na2O)6.435 (SiO2)80.693 (ZrO2)0.759 ,2.689271818,0,7.966583462,0.0813,0,0.333388677,0,0,0,0,0,1.04276493,0,6.435069566,0,0,0,80.69302455,0,0,0,0,0,0.758608249,67,27.91,0.2
# 2680,16198,134125,Watzke E.,1996,nan,(Al2O3)2.926 (B2O3)4.731 (BaO)0.081 (CaO)0.332 (Li2O)1.04 (Na2O)6.818 (SiO2)83.264 (ZrO2)0.807 ,2.925699802,0,4.73112568,0.0811,0,0.332473678,0,0,0,0,0,1.03990293,0,6.818496539,0,0,0,83.26427437,0,0,0,0,0,0.806961345,67,27.91,0.2
# 2678,16198,134123,Watzke E.,1996,nan,(Al2O3)2.689 (B2O3)7.428 (BaO)0.081 (CaO)0.333 (Li2O)1.042 (Na2O)6.634 (SiO2)80.983 (ZrO2)0.809 ,2.688579798,0,7.427598441,0.0813,0,0.333302775,0,0,0,0,0,1.042496921,0,6.6344565,0,0,0,80.9833239,0,0,0,0,0,0.808973839,67,27.91,0.2
# 2086,8701,80133,Aleinikov F.K.,1962,nan,(CaO)25.0 (Na2O)12.5 (SiO2)62.5 ,0,0,0,0,0,25,0,0,0,0,0,0,0,12.5,0,0,0,62.5,0,0,0,0,0,0,77.9,30.66,0.27
# 2060,8696,80069,Vaills Y.,1992,nan,(CaO)5.031 (Na2O)25.786 (SiO2)69.182 ,0,0,0,0,0,5.031446201,0,0,0,0,0,0,0,25.78616103,0,0,0,69.18239277,0,0,0,0,0,0,66.4,26.51,0.252
# 5255,40864,476663,Striepe S.,2013,nan,(Li2O)12.5 (MgO)37.5 (P2O5)50.0 ,0,0,0,0,0,0,0,0,0,0,0,12.5,37.5,0,50,0,0,0,0,0,0,0,0,0,66.4,26.51,0.252
# 1486,6555,37761,Komarova N.V.,1991,nan,(P2O5)50.3 (PbO)49.7 ,0,0,0,0,0,0,0,0,0,0,0,0,0,0,50.3,49.7,0,0,0,0,0,0,0,0,36.7,14.12,0.3
# 2115,8701,80163,Aleinikov F.K.,1962,nan,(BaO)20.0 (Na2O)13.333 (SiO2)66.667 ,0,0,0,20.000002,0,0,0,0,0,0,0,0,0,13.33333133,0,0,0,66.66666667,0,0,0,0,0,0,67.4,26.32,0.28
# 2078,8701,80125,Aleinikov F.K.,1962,nan,(BeO)7.692 (Na2O)15.385 (SiO2)76.923 ,0,0,0,0,7.692307231,0,0,0,0,0,0,0,0,15.38461046,0,0,0,76.92308231,0,0,0,0,0,0,70.9,29.05,0.22
# 4099,31787,379162,Kodama M.,2006,nan,(B2O3)75.0 (Na2O)25.0 ,0,0,75,0,0,0,0,0,0,0,0,0,0,25,0,0,0,0,0,0,0,0,0,0,50.63333333,19.80333333,0.278796667
# 4525,35365,425180,Abd El Latif L.,2005,nan,(B2O3)88.9 (Na2O)11.1 ,0,0,88.9,0,0,0,0,0,0,0,0,0,0,11.1,0,0,0,0,0,0,0,0,0,0,38.2,16.37,0.167
# 2064,8696,80073,Vaills Y.,1992,nan,(CaO)29.67 (Na2O)9.89 (SiO2)60.44 ,0,0,0,0,0,29.67033,0,0,0,0,0,0,0,9.89011,0,0,0,60.43956,0,0,0,0,0,0,84.4,33.35,0.265
# 3440,27073,356819,Duddridge A.,2003,nan,(Al2O3)9.67 (B2O3)16.767 (Li2O)9.299 (Na2O)9.53 (SiO2)54.735 ,9.669669193,0,16.76677034,0,0,0,0,0,0,0,0,9.299299186,0,9.529530191,0,0,0,54.73473109,0,0,0,0,0,0,79.1,32.12,0.231
# 351,1572,9725,Harsell W.B.,1966,nan,(Na2O)25.013 (SiO2)74.987 ,0,0,0,0,0,0,0,0,0,0,0,0,0,25.01318,0,0,0,74.98682,0,0,0,0,0,0,60.15,24.435,0.2305
# 5203,40613,476128,Akiba S.,2011,nan,(Al2O3)8.0 (MgO)6.0 (Na2O)13.0 (SiO2)73.0 ,8,0,0,0,0,0,0,0,0,0,0,0,6,13,0,0,0,73,0,0,0,0,0,0,70,29.16,0.2
# 5206,40613,476137,Akiba S.,2011,nan,(Al2O3)7.5 (MgO)7.0 (Na2O)13.5 (SiO2)72.0 ,7.5,0,0,0,0,0,0,0,0,0,0,0,7,13.5,0,0,0,72,0,0,0,0,0,0,70,29.16,0.2
# 5208,40613,476140,Akiba S.,2011,nan,(Al2O3)7.0 (MgO)7.5 (Na2O)13.5 (SiO2)72.0 ,7,0,0,0,0,0,0,0,0,0,0,0,7.5,13.5,0,0,0,72,0,0,0,0,0,0,70,29.16,0.2
# 5209,40613,476141,Akiba S.,2011,nan,(Al2O3)6.8 (MgO)7.5 (Na2O)13.5 (SiO2)72.2 ,6.8,0,0,0,0,0,0,0,0,0,0,0,7.5,13.5,0,0,0,72.2,0,0,0,0,0,0,70,29.16,0.2
# 5210,40613,476142,Akiba S.,2011,nan,(Al2O3)6.5 (MgO)8.0 (Na2O)13.5 (SiO2)72.0 ,6.5,0,0,0,0,0,0,0,0,0,0,0,8,13.5,0,0,0,72,0,0,0,0,0,0,70,29.16,0.2
# 5211,40613,476143,Akiba S.,2011,nan,(Al2O3)6.8 (MgO)8.0 (Na2O)13.2 (SiO2)72.0 ,6.8,0,0,0,0,0,0,0,0,0,0,0,8,13.2,0,0,0,72,0,0,0,0,0,0,70,29.16,0.2
# 5212,40613,476144,Akiba S.,2011,nan,(Al2O3)6.5 (MgO)8.0 (Na2O)13.0 (SiO2)72.5 ,6.5,0,0,0,0,0,0,0,0,0,0,0,8,13,0,0,0,72.5,0,0,0,0,0,0,70,29.16,0.2
# 5213,40613,476145,Akiba S.,2011,nan,(Al2O3)6.0 (MgO)8.5 (Na2O)12.5 (SiO2)73.0 ,6,0,0,0,0,0,0,0,0,0,0,0,8.5,12.5,0,0,0,73,0,0,0,0,0,0,70,29.16,0.2
# 5214,40613,476146,Akiba S.,2011,nan,(Al2O3)6.2 (MgO)8.5 (Na2O)12.8 (SiO2)72.5 ,6.2,0,0,0,0,0,0,0,0,0,0,0,8.5,12.8,0,0,0,72.5,0,0,0,0,0,0,70,29.16,0.2
# 2681,16198,134126,Watzke E.,1996,nan,(Al2O3)2.791 (B2O3)2.783 (BaO)0.079 (CaO)0.324 (Li2O)5.471 (Na2O)6.741 (SiO2)81.024 (ZrO2)0.786 ,2.791148677,0,2.783140677,0.079,0,0.323931962,0,0,0,0,0,5.471209366,0,6.741016219,0,0,0,81.02434061,0,0,0,0,0,0.786229509,70,29.16,0.2
# 3848,29546,369290,Li Liu En,2005,nan,(Al2O3)14.1 (B2O3)7.6 (CaO)8.1 (MgO)4.8 (SiO2)61.9 (SrO)1.5 (TiO2)2.0 ,14.1,0,7.6,0,0,8.1,0,0,0,0,0,0,4.8,0,0,0,0,61.9,0,1.5,2,0,0,0,80,33.05,0.21
# 3466,27139,310652,Boyd D.C.,1980,Corning 7056,(Al2O3)1.88 (B2O3)16.522 (K2O)6.106 (Li2O)2.139 (Na2O)1.031 (SiO2)72.322 ,1.880231075,0,16.52199066,0,0,0,0,0,0,6.105698244,0,2.138574086,0,1.031053041,0,0,0,72.32245289,0,0,0,0,0,0,64,26.44,0.21
# 1953,7836,74229,Higazy A.A.,1989,nan,(P2O5)75.72 (ZnO)24.28 ,0,0,0,0,0,0,0,0,0,0,0,0,0,0,75.72,0,0,0,0,0,0,0,24.28,0,42.6,16.9,0.26
# 2225,9402,96787,Bridge B.,1987,nan,(BaO)40.0 (P2O5)50.0 (ZnO)10.0 ,0,0,0,40,0,0,0,0,0,0,0,0,0,0,50,0,0,0,0,0,0,0,10,0,48,18.51,0.297
# 3426,27073,356805,Duddridge A.,2003,nan,(B2O3)17.668 (La2O3)4.835 (Li2O)9.8 (Na2O)10.04 (SiO2)57.658 ,0,0,17.66763961,0,0,0,0,0,0,0,4.834991684,9.799785144,0,10.04002273,0,0,0,57.65756083,0,0,0,0,0,0,93.2,37.48,0.243
# 2800,17206,182090,Primak W.,1984,BK-7,(Al2O3)0.079 (B2O3)9.914 (BaO)0.603 (CaO)0.251 (K2O)5.2 (Na2O)10.682 (SiO2)73.272 ,0.0789,0,9.913634356,0.603105183,0,0.250935634,0,0,0,5.200149711,0,0,0,10.68178146,0,0,0,73.27153002,0,0,0,0,0,0,67.8,28.01,0.21
# 4835,38657,458666,Ikenishi M.,2005,nan,(Al2O3)5.0 (BaO)3.0 (CaO)13.0 (K2O)1.0 (Li2O)4.0 (Na2O)6.0 (SiO2)64.0 (ZrO2)4.0 ,5,0,0,3,0,13,0,0,0,1,0,4,0,6,0,0,0,64,0,0,0,0,0,4,87.8,35.48,0.237
# 4144,31921,405135,Aitken B.G.,2007,nan,(Al2O3)17.306 (CaO)1.3 (La2O3)11.64 (SiO2)69.753 ,17.3057957,0,0,0,0,1.300435515,0,0,0,0,11.64040741,0,0,0,0,0,0,69.75336137,0,0,0,0,0,0,94.1,37.45,0.256
# 1965,7849,74328,Mierzejewski A.,1988,nan,(La2O3)15.0 (P2O5)85.0 ,0,0,0,0,0,0,0,0,0,0,15,0,0,0,85,0,0,0,0,0,0,0,0,0,57.2,23.04,0.241
# 3934,30756,391256,Senin H.B.,1994,nan,(La2O3)26.3 (P2O5)73.7 ,0,0,0,0,0,0,0,0,0,0,26.3,0,0,0,73.7,0,0,0,0,0,0,0,0,0,57.2,23.04,0.241
# 4395,33982,415814,Fechner J.,2008,nan,(Al2O3)2.563 (B2O3)11.172 (SiO2)86.265 ,2.563094872,0,11.17185944,0,0,0,0,0,0,0,0,0,0,0,0,0,0,86.26504569,0,0,0,0,0,0,54.8,22.02,0.244
# 4132,31921,405123,Aitken B.G.,2007,nan,(Al2O3)17.378 (La2O3)11.02 (MgO)1.511 (SiO2)70.091 ,17.37771566,0,0,0,0,0,0,0,0,0,11.02048556,0,1.51067056,0,0,0,0,70.09112822,0,0,0,0,0,0,94.1,37.48,0.255
# 1227,5485,6010,Lyubimov M.L.,1957,S48-1,(Al2O3)1.878 (B2O3)21.088 (K2O)2.575 (Na2O)3.811 (SiO2)70.648 ,1.878134113,0,21.08790127,0,0,0,0,0,0,2.575087155,0,0,0,3.810643229,0,0,0,70.64823424,0,0,0,0,0,0,63.2,26.24,0.204
# 1338,5879,93261,Keshishyan T.N.,1978,nan,(Al2O3)9.1 (Li2O)22.7 (P2O5)68.2 ,9.1,0,0,0,0,0,0,0,0,0,0,22.7,0,0,68.2,0,0,0,0,0,0,0,0,0,64,25.39,0.26
# 640,2416,33044,Ashizuka M.,1985,nan,(Al2O3)13.8 (CaO)31.0 (P2O5)10.4 (SiO2)44.8 ,13.8,0,0,0,0,31,0,0,0,0,0,0,0,0,10.4,0,0,44.8,0,0,0,0,0,0,79.9,31.74,0.259
# 284,309,21259,Nikulin V.Kh.,1981,nan,(Al2O3)10.0 (BaO)10.0 (CaO)5.0 (MgO)5.0 (SiO2)70.0 ,10,0,0,10,0,5,0,0,0,0,0,0,5,0,0,0,0,70,0,0,0,0,0,0,79.9,32.33,0.236
# 341,575,24662,Spinner S.,1954,nan,(B2O3)28.6 (CaO)14.3 (Na2O)14.3 (SiO2)42.8 ,0,0,28.6,0,0,14.3,0,0,0,0,0,0,0,14.3,0,0,0,42.8,0,0,0,0,0,0,88.3,35.7,0.237
# 2080,8701,80127,Aleinikov F.K.,1962,nan,(BeO)20.0 (Na2O)13.333 (SiO2)66.667 ,0,0,0,0,20.000002,0,0,0,0,0,0,0,0,13.33333133,0,0,0,66.66666667,0,0,0,0,0,0,79.6,32.35,0.23
# 2054,8696,59997,Vaills Y.,1992,nan,(CaO)3.529 (Na2O)17.647 (SiO2)78.824 ,0,0,0,0,0,3.529411929,0,0,0,0,0,0,0,17.64705965,0,0,0,78.82352842,0,0,0,0,0,0,69.8,28.6,0.22
# 1685,6926,52759,Baikova L.G.,1993,nan,(Al2O3)16.683 (Na2O)16.683 (P2O5)66.633 ,16.68332,0,0,0,0,0,0,0,0,0,0,0,0,16.68332,66.63336,0,0,0,0,0,0,0,0,0,67.6,27.12,0.246
# 5374,41245,480753,Bootjomchai Ch.,2014,nan,(B2O3)29.412 (BaO)1.961 (SiO2)68.627 ,0,0,29.41176176,1.960784118,0,0,0,0,0,0,0,0,0,0,0,0,0,68.62745412,0,0,0,0,0,0,83.3,34.73,0.199
# 2119,8701,80167,Aleinikov F.K.,1962,nan,(Na2O)15.385 (PbO)7.692 (SiO2)76.923 ,0,0,0,0,0,0,0,0,0,0,0,0,0,15.38461046,0,7.692307231,0,76.92308231,0,0,0,0,0,0,59.3,24.1,0.23
# 1342,5879,93265,Keshishyan T.N.,1978,nan,(Al2O3)9.1 (Li2O)40.9 (P2O5)50.0 ,9.1,0,0,0,0,0,0,0,0,0,0,40.9,0,0,50,0,0,0,0,0,0,0,0,0,58,23.25,0.247
# 4163,31921,405154,Aitken B.G.,2007,nan,(Al2O3)16.646 (BaO)1.921 (La2O3)11.02 (SiO2)70.373 (SrO)0.04 ,16.64553963,0,0,1.920639419,0,0,0,0,0,0,11.02036389,0,0,0,0,0,0,70.37344372,0,0.04,0,0,0,0,91.3,36.5,0.251
# 2081,8701,80128,Aleinikov F.K.,1962,nan,(BeO)25.0 (Na2O)12.5 (SiO2)62.5 ,0,0,0,0,25,0,0,0,0,0,0,0,0,12.5,0,0,0,62.5,0,0,0,0,0,0,82.7,33.61,0.23
# 5199,40613,476118,Akiba S.,2011,nan,(Al2O3)6.0 (K2O)4.0 (MgO)11.0 (Na2O)12.0 (SiO2)64.5 (ZrO2)2.5 ,6,0,0,0,0,0,0,0,0,4,0,0,11,12,0,0,0,64.5,0,0,0,0,0,2.5,78,31.96,0.22
# 3441,27073,356820,Duddridge A.,2003,nan,(Al2O3)11.992 (B2O3)16.336 (Li2O)9.059 (Na2O)9.279 (SiO2)53.333 ,11.99198868,0,16.3363382,0,0,0,0,0,0,0,0,9.059059004,0,9.279279979,0,0,0,53.33333413,0,0,0,0,0,0,75.6,30.6,0.235
# 970,3865,12552,Johnston R.A.,1975,nan,(Na2O)20.0 (SiO2)60.0 (TiO2)20.0 ,0,0,0,0,0,0,0,0,0,0,0,0,0,20,0,0,0,60,0,0,20,0,0,0,82,33.11,0.238
# 681,3096,230,Nemilov S.V.,1973,nan,(Li2O)33.3 (SiO2)66.7 ,0,0,0,0,0,0,0,0,0,0,0,33.3,0,0,0,0,0,66.7,0,0,0,0,0,0,75.5,30.84666667,0.224074067
# 3705,28483,380556,El-Adawy A.,2004,nan,(B2O3)78.049 (Na2O)19.512 (TiO2)2.439 ,0,0,78.04877688,0,0,0,0,0,0,0,0,0,0,19.51219922,0,0,0,0,0,0,2.439023902,0,0,0,52.8,21.21,0.245
# 3481,27139,370997,Boyd D.C.,1980,Corning 8871,(K2O)6.078 (Li2O)3.193 (Na2O)3.079 (PbO)20.948 (SiO2)66.701 ,0,0,0,0,0,0,0,0,0,6.078047425,0,3.193334224,0,3.079152216,0,20.94828147,0,66.70118467,0,0,0,0,0,0,58,23.01,0.26
# 285,309,21260,Nikulin V.Kh.,1981,nan,(Al2O3)10.0 (BaO)15.0 (CaO)5.0 (MgO)5.0 (SiO2)65.0 ,10,0,0,15,0,5,0,0,0,0,0,0,5,0,0,0,0,65,0,0,0,0,0,0,79.6,31.95,0.246
# 1575,6690,39211,Gurjev N.V.,1983,nan,(Al2O3)10.025 (K2O)39.867 (Li2O)10.083 (P2O5)40.025 ,10.02549,0,0,0,0,0,0,0,0,39.86672,0,10.08265,0,0,40.02514,0,0,0,0,0,0,0,0,0,43,16.74,0.284
# 1599,6693,39413,Gurjev N.V.,1983,nan,(K2O)15.0 (Li2O)35.0 (P2O5)50.0 ,0,0,0,0,0,0,0,0,0,15,0,35,0,0,50,0,0,0,0,0,0,0,0,0,43,16.74,0.284
# 4823,38657,458654,Ikenishi M.,2005,nan,(Al2O3)4.0 (BaO)3.0 (CaO)16.0 (K2O)1.5 (Li2O)2.0 (Na2O)5.5 (SiO2)64.0 (ZrO2)4.0 ,4,0,0,3,0,16,0,0,0,1.5,0,2,0,5.5,0,0,0,64,0,0,0,0,0,4,86.8,35.02,0.239
# 1431,6336,72723,Levenberg V.A.,1979,nan,(La2O3)25.0 (P2O5)75.0 ,0,0,0,0,0,0,0,0,0,0,25,0,0,0,75,0,0,0,0,0,0,0,0,0,56.8,21.84,0.3
# 1199,5294,70427,Shaw R.R.,1969,nan,(B2O3)83.951 (PbO)16.049 ,0,0,83.95063,0,0,0,0,0,0,0,0,0,0,0,0,16.04937,0,0,0,0,0,0,0,0,40.7,15.94,0.277
# 1331,5879,93254,Keshishyan T.N.,1978,nan,(Al2O3)9.1 (Li2O)36.4 (SiO2)54.5 ,9.1,0,0,0,0,0,0,0,0,0,0,36.4,0,0,0,0,0,54.5,0,0,0,0,0,0,83,33.87,0.225
# 5189,40613,476107,Akiba S.,2011,nan,(Al2O3)5.0 (MgO)8.0 (Na2O)14.0 (SiO2)73.0 ,5,0,0,0,0,0,0,0,0,0,0,0,8,14,0,0,0,73,0,0,0,0,0,0,70.6,29.24,0.207
# 2259,10222,42582,Hirao K.,1995,nan,(SiO2)95.0 (TiO2)5.0 ,0,0,0,0,0,0,0,0,0,0,0,0,0,0,0,0,0,95,0,0,5,0,0,0,66.3,28.29,0.172
# 239,292,21081,Karapetyan G.O.,1980,nan,(Al2O3)2.391 (Li2O)40.798 (SiO2)56.811 ,2.391280976,0,0,0,0,0,0,0,0,0,0,40.79763959,0,0,0,0,0,56.81107943,0,0,0,0,0,0,81.8,33.6,0.217
# 4170,31921,405205,Aitken B.G.,2007,nan,(Al2O3)17.815 (CaO)2.981 (La2O3)9.903 (SiO2)69.301 ,17.81533572,0,0,0,0,2.980893285,0,0,0,0,9.902997623,0,0,0,0,0,0,69.30077337,0,0,0,0,0,0,93.3,37.21,0.254
# 5299,40944,478403,Mauro J.C.,2013,nan,(Al2O3)3.0 (B2O3)6.26 (CaO)2.64 (K2O)15.25 (SiO2)70.11 (SnO2)0.1 (SrO)2.64 ,3,0,6.26,0,0,2.64,0,0,0,15.25,0,0,0,0,0,0,0,70.11,0.1,2.64,0,0,0,0,67.8,27.69,0.224
# 2561,13828,140227,Dumbaugh W.H.,1980,nan,(Al2O3)9.424 (B2O3)3.681 (BaO)2.507 (CaO)11.424 (MgO)11.126 (SiO2)61.839 ,9.424292115,0,3.680591264,2.506843499,0,11.42365772,0,0,0,0,0,0,11.12598777,0,0,0,0,61.83862763,0,0,0,0,0,0,86.2,34.75,0.24
# 4158,31921,405149,Aitken B.G.,2007,nan,(Al2O3)17.366 (BaO)0.45 (La2O3)11.64 (SiO2)70.534 (SrO)0.01 ,17.36581468,0,0,0.450150674,0,0,0,0,0,0,11.64040532,0,0,0,0,0,0,70.53362598,0,0.010003348,0,0,0,0,92.9,37.08,0.253
# 1037,4206,50459,Molot V.A.,1992,nan,(Al2O3)10.8 (Na2O)33.3 (SiO2)55.9 ,10.8,0,0,0,0,0,0,0,0,0,0,0,0,33.3,0,0,0,55.9,0,0,0,0,0,0,65.4,26,0.258
# 3838,29546,369280,Li Liu En,2005,nan,(Al2O3)13.0 (B2O3)7.1 (CaO)6.3 (MgO)6.3 (SiO2)64.3 (SrO)3.0 ,13.00000013,0,7.099999071,0,0,6.300000063,0,0,0,0,0,0,6.300000063,0,0,0,0,64.30000064,0,3.00000003,0,0,0,0,78.7,32.38,0.215
# 1463,6553,37738,Komarova N.V.,1991,nan,(BaO)42.4 (P2O5)57.6 ,0,0,0,42.4,0,0,0,0,0,0,0,0,0,0,57.6,0,0,0,0,0,0,0,0,0,39.9,15.59,0.28
# 3849,29546,369291,Li Liu En,2005,nan,(Al2O3)12.6 (B2O3)8.6 (CaO)9.5 (MgO)4.3 (SiO2)62.7 (SrO)0.8 (TiO2)1.5 ,12.60000025,0,8.599999172,0,0,9.49999919,0,0,0,0,0,0,4.300000086,0,0,0,0,62.70000125,0,0.800000016,1.50000003,0,0,0,78.4,32.39,0.21
# 3845,29546,369287,Li Liu En,2005,nan,(Al2O3)12.4 (B2O3)7.4 (CaO)6.1 (MgO)5.9 (SiO2)64.4 (SrO)3.2 (TiO2)0.6 ,12.4,0,7.4,0,0,6.1,0,0,0,0,0,0,5.9,0,0,0,0,64.4,0,3.2,0.6,0,0,0,78.4,32.39,0.21
# 3823,29546,369265,Li Liu En,2005,nan,(Al2O3)14.0 (B2O3)10.1 (CaO)8.5 (MgO)3.1 (SiO2)62.6 (SrO)1.7 ,13.99999986,0,10.0999999,0,0,8.500000915,0,0,0,0,0,0,3.099999969,0,0,0,0,62.59999937,0,1.699999983,0,0,0,0,75.2,30.94,0.215
# 1318,5879,93241,Keshishyan T.N.,1978,nan,(Al2O3)9.1 (B2O3)68.2 (Li2O)22.7 ,9.1,0,68.2,0,0,0,0,0,0,0,0,22.7,0,0,0,0,0,0,0,0,0,0,0,0,62,23.73,0.306
# 2802,17206,182092,Primak W.,1984,LBC-2,(Al2O3)2.421 (B2O3)7.043 (BaO)16.327 (CaO)0.092 (Na2O)3.552 (SiO2)62.641 (ZnO)7.923 ,2.421399092,0,7.042854266,16.32739062,0,0.0924,0,0,0,0,0,0,0,3.551663134,0,0,0,62.64135237,0,0,0,0,7.922977299,0,68.6,27.88,0.23
# 2057,8696,60000,Vaills Y.,1992,nan,(CaO)19.946 (Na2O)7.817 (SiO2)72.237 ,0,0,0,0,0,19.9460898,0,0,0,0,0,0,0,7.816710922,0,0,0,72.23719928,0,0,0,0,0,0,82.3,33.75,0.219
# 2624,15171,141507,Krohn D.A.,1969,Corning 7900,(Al2O3)0.237 (B2O3)2.519 (K2O)0.128 (Na2O)0.195 (SiO2)96.92 ,0.237232499,0,2.518907992,0,0,0,0,0,0,0.1283947,0,0,0,0.195135099,0,0,0,96.92032971,0,0,0,0,0,0,66.8,28.3,0.18
# 4831,38657,458662,Ikenishi M.,2005,nan,(Al2O3)5.0 (BaO)3.0 (CaO)15.0 (Li2O)4.0 (Na2O)5.0 (SiO2)64.0 (ZrO2)4.0 ,5,0,0,3,0,15,0,0,0,0,0,4,0,5,0,0,0,64,0,0,0,0,0,4,89.6,36.15,0.239
# 643,2416,33047,Ashizuka M.,1985,nan,(Al2O3)15.6 (CaO)37.5 (P2O5)12.5 (SiO2)34.4 ,15.6,0,0,0,0,37.5,0,0,0,0,0,0,0,0,12.5,0,0,34.4,0,0,0,0,0,0,81.4,32.03,0.271
# 2113,8701,80161,Aleinikov F.K.,1962,nan,(BaO)7.692 (Na2O)15.385 (SiO2)76.923 ,0,0,0,7.692307231,0,0,0,0,0,0,0,0,0,15.38461046,0,0,0,76.92308231,0,0,0,0,0,0,63.8,25.72,0.24
# 861,3849,12365,Tille U.,1978,nan,(CaO)12.0 (Na2O)17.5 (SiO2)70.5 ,0,0,0,0,0,12,0,0,0,0,0,0,0,17.5,0,0,0,70.5,0,0,0,0,0,0,70.3,28.7,0.225
# 2114,8701,80162,Aleinikov F.K.,1962,nan,(BaO)14.286 (Na2O)14.286 (SiO2)71.429 ,0,0,0,14.28571143,0,0,0,0,0,0,0,0,0,14.28571143,0,0,0,71.42857714,0,0,0,0,0,0,65.3,26.02,0.2545098
# 830,3842,12264,Rouse G.B.,1981,nan,(Cs2O)8.331 (Na2O)8.331 (SiO2)83.338 ,0,0,0,0,0,0,0,8.3308325,0,0,0,0,0,8.3308325,0,0,0,83.338335,0,0,0,0,0,0,46.6,18.27,0.275
# 3971,31108,387815,Boccaccini A.R.,1994,nan,(Al2O3)1.581 (B2O3)11.046 (CaO)4.534 (MgO)3.231 (Na2O)17.511 (SiO2)58.525 (TiO2)3.571 ,1.581445032,0,11.04594022,0,0,4.534319091,0,0,0,0,0,0,3.231342065,17.51096035,0,0,0,58.52456117,0,0,3.571432071,0,0,0,74.8,30.4,0.23
# 3437,27073,356816,Duddridge A.,2003,nan,(Al2O3)3.624 (B2O3)17.918 (Li2O)9.93 (Na2O)10.16 (SiO2)58.368 ,3.623622891,0,17.91791946,0,0,0,0,0,0,0,0,9.929929702,0,10.1601597,0,0,0,58.36836825,0,0,0,0,0,0,86.9,35.52,0.223
# 334,572,155581,Spinner S.,1954,Pyrex 7740,(B2O3)11.075 (CaO)0.899 (K2O)0.268 (Na2O)3.53 (SiO2)84.228 ,0,0,11.07527013,0,0,0.899425711,0,0,0,0.267726103,0,0,0,3.529787042,0,0,0,84.22779101,0,0,0,0,0,0,62.5,25.62,0.22
# 1535,6619,38504,Gan Fuxi,1959,nan,(Al2O3)8.0 (Na2O)32.0 (SiO2)60.0 ,8,0,0,0,0,0,0,0,0,0,0,0,0,32,0,0,0,60,0,0,0,0,0,0,67.05,26.65,0.25826375
# 5298,40944,478402,Mauro J.C.,2013,nan,(Al2O3)2.0 (B2O3)5.26 (CaO)2.64 (Na2O)13.25 (SiO2)74.11 (SnO2)0.1 (SrO)2.64 ,2,0,5.26,0,0,2.64,0,0,0,0,0,0,0,13.25,0,0,0,74.11,0.1,2.64,0,0,0,0,76.4,31.46,0.214
# 2850,20459,175732,Wei T.Y.,2001,nan,(Al2O3)3.4 (B2O3)8.5 (Li2O)12.75 (MgO)15.0 (Na2O)12.75 (P2O5)47.6 ,3.4,0,8.5,0,0,0,0,0,0,0,0,12.75,15,12.75,47.6,0,0,0,0,0,0,0,0,0,70.1,28.26,0.24
# 4140,31921,405131,Aitken B.G.,2007,nan,(Al2O3)17.486 (CaO)0.58 (La2O3)11.639 (SiO2)70.294 ,17.48606413,0,0,0,0,0.580201047,0,0,0,0,11.63937705,0,0,0,0,0,0,70.29435778,0,0,0,0,0,0,94.3,37.37,0.262
# 5324,40951,478493,Mauro J.C.,2013,nan,(Al2O3)12.529 (B2O3)17.988 (CaO)4.11 (MgO)1.04 (SiO2)60.164 (SnO2)0.07 (SrO)4.09 (ZrO2)0.01 ,12.52875063,0,17.9882009,0,0,4.109589205,0,0,0,0,0,0,1.039896052,0,0,0,0,60.16398301,0.069990003,4.089591204,0,0,0,0.009999,65.9,26.24,0.256
# 3459,27139,310644,Boyd D.C.,1980,Corning 1723,(Al2O3)10.097 (B2O3)3.697 (BaO)2.518 (CaO)11.474 (MgO)11.175 (SiO2)61.04 ,10.0967901,0,3.696780037,2.517869025,0,11.47390011,0,0,0,0,0,0,11.17492011,0,0,0,0,61.03974061,0,0,0,0,0,0,86,34.67,0.24
# 279,309,21254,Nikulin V.Kh.,1981,nan,(Al2O3)25.0 (BaO)5.0 (CaO)5.0 (MgO)5.0 (SiO2)60.0 ,25,0,0,5,0,5,0,0,0,0,0,0,5,0,0,0,0,60,0,0,0,0,0,0,92.7,36.97,0.254
# 1332,5879,93255,Keshishyan T.N.,1978,nan,(Al2O3)9.1 (Li2O)40.9 (SiO2)50.0 ,9.1,0,0,0,0,0,0,0,0,0,0,40.9,0,0,0,0,0,50,0,0,0,0,0,0,86,35.21,0.221
# 3844,29546,369286,Li Liu En,2005,nan,(Al2O3)12.6 (B2O3)7.5 (CaO)7.4 (MgO)5.2 (SiO2)64.9 (SrO)2.4 ,12.6,0,7.5,0,0,7.4,0,0,0,0,0,0,5.2,0,0,0,0,64.9,0,2.4,0,0,0,0,77.6,32.06,0.21
# 1007,4204,50427,Molot V.A.,1992,nan,(Al2O3)11.4 (Na2O)25.1 (SiO2)63.5 ,11.4,0,0,0,0,0,0,0,0,0,0,0,0,25.1,0,0,0,63.5,0,0,0,0,0,0,65,26.3,0.236
# 600,2027,9639,Shaw R.R.,1971,nan,(PbO)45.0 (SiO2)55.0 ,0,0,0,0,0,0,0,0,0,0,0,0,0,0,0,45,0,55,0,0,0,0,0,0,51.7,21.21,0.219
# 5311,40951,478480,Mauro J.C.,2013,nan,(Al2O3)7.17 (B2O3)16.05 (CaO)11.31 (MgO)3.01 (SiO2)60.86 (SnO2)0.07 (SrO)1.52 (ZrO2)0.01 ,7.17,0,16.05,0,0,11.31,0,0,0,0,0,0,3.01,0,0,0,0,60.86,0.07,1.52,0,0,0,0.01,71,28.6,0.241
# 2625,15171,141508,Krohn D.A.,1969,Corning 7740,(Al2O3)1.338 (B2O3)11.493 (K2O)0.263 (Na2O)3.803 (SiO2)83.102 ,1.338338025,0,11.49299022,0,0,0,0,0,0,0.263394105,0,0,0,3.802926072,0,0,0,83.10235158,0,0,0,0,0,0,67.5,28.12,0.2
# 770,3497,7660,Soga N.,1976,nan,(CaO)37.5 (MgO)12.5 (SiO2)50.0 ,0,0,0,0,0,37.5,0,0,0,0,0,0,12.5,0,0,0,0,50,0,0,0,0,0,0,94.9,37.05,0.281
# 823,3833,12227,Ashizuka M.,1984,nan,(CaO)47.5 (P2O5)47.5 (SiO2)5.0 ,0,0,0,0,0,47.5,0,0,0,0,0,0,0,0,47.5,0,0,5,0,0,0,0,0,0,57.1,22.45,0.272
# 739,3384,3822,Shchavelev O.S.,1973,nan,(K2O)16.8 (SiO2)71.4 (SrO)11.8 ,0,0,0,0,0,0,0,0,0,16.8,0,0,0,0,0,0,0,71.4,0,11.8,0,0,0,0,58.8,23.44,0.254
# 1029,4206,50451,Molot V.A.,1992,nan,(Al2O3)10.2 (Li2O)32.7 (SiO2)57.1 ,10.2,0,0,0,0,0,0,0,0,0,0,32.7,0,0,0,0,0,57.1,0,0,0,0,0,0,84.8,33.9,0.251
# 3470,27139,310656,Boyd D.C.,1980,Corning 7280,(Li2O)2.175 (Na2O)12.584 (SiO2)76.802 (ZrO2)8.439 ,0,0,0,0,0,0,0,0,0,0,0,2.175071674,0,12.58379811,0,0,0,76.80188848,0,0,0,0,0,8.439241734,83,34.01,0.22
# 5200,40613,476121,Akiba S.,2011,nan,(Al2O3)7.5 (MgO)6.0 (Na2O)14.1 (SiO2)72.4 ,7.5,0,0,0,0,0,0,0,0,0,0,0,6,14.1,0,0,0,72.4,0,0,0,0,0,0,69.3,28.87,0.2
# 5202,40613,476124,Akiba S.,2011,nan,(Al2O3)7.0 (MgO)6.0 (Na2O)13.4 (SiO2)73.6 ,7,0,0,0,0,0,0,0,0,0,0,0,6,13.4,0,0,0,73.6,0,0,0,0,0,0,69.3,28.87,0.2
# 5204,40613,476130,Akiba S.,2011,nan,(Al2O3)7.0 (MgO)7.0 (Na2O)13.4 (SiO2)72.6 ,7,0,0,0,0,0,0,0,0,0,0,0,7,13.4,0,0,0,72.6,0,0,0,0,0,0,69.9,29.12,0.2
# 2055,8696,59998,Vaills Y.,1992,nan,(CaO)8.046 (Na2O)14.943 (SiO2)77.011 ,0,0,0,0,0,8.045976437,0,0,0,0,0,0,0,14.94252895,0,0,0,77.01149461,0,0,0,0,0,0,74,30.1,0.229
# 227,291,21049,Livshits V.Ya.,1982,nan,(Al2O3)5.0 (Li2O)6.0 (Na2O)26.0 (SiO2)63.0 ,5,0,0,0,0,0,0,0,0,0,0,6,0,26,0,0,0,63,0,0,0,0,0,0,71.6,28.9,0.239
# 4825,38657,458656,Ikenishi M.,2005,nan,(Al2O3)5.0 (BaO)3.0 (CaO)15.0 (K2O)1.5 (Li2O)2.0 (Na2O)5.5 (SiO2)64.0 (ZrO2)4.0 ,5,0,0,3,0,15,0,0,0,1.5,0,2,0,5.5,0,0,0,64,0,0,0,0,0,4,86.9,35.09,0.238
# 4926,39287,460635,Hojamberdiev M.,2012,nan,(CaO)10.0 (K2O)7.5 (Na2O)7.5 (SiO2)75.0 ,0,0,0,0,0,10,0,0,0,7.5,0,0,0,7.5,0,0,0,75,0,0,0,0,0,0,71.1,28.71,0.238
# 4181,31921,405216,Aitken B.G.,2007,nan,(Al2O3)17.908 (BaO)1.491 (La2O3)10.94 (SiO2)69.661 ,17.90794508,0,0,1.490661351,0,0,0,0,0,0,10.94047963,0,0,0,0,0,0,69.66091393,0,0,0,0,0,0,93.4,36.88,0.266
# 5367,41245,480746,Bootjomchai Ch.,2014,nan,(B2O3)30.0 (SiO2)70.0 ,0,0,30,0,0,0,0,0,0,0,0,0,0,0,0,0,0,70,0,0,0,0,0,0,87.1,36.56,0.191
# 1322,5879,93245,Keshishyan T.N.,1978,nan,(Al2O3)9.1 (B2O3)50.0 (Li2O)40.9 ,9.1,0,50,0,0,0,0,0,0,0,0,40.9,0,0,0,0,0,0,0,0,0,0,0,0,80,31.17,0.283
# 2853,20459,175735,Wei T.Y.,2001,nan,(Al2O3)3.4 (B2O3)8.5 (BaO)15.0 (Li2O)12.75 (Na2O)12.75 (P2O5)47.6 ,3.4,0,8.5,15,0,0,0,0,0,0,0,12.75,0,12.75,47.6,0,0,0,0,0,0,0,0,0,66.9,27.19,0.23
# 1050,4550,14126,Higazy A.A.,1987,nan,(CaO)19.71 (Na2O)14.783 (SiO2)64.058 (TiO2)1.449 ,0,0,0,0,0,19.71026118,0,0,0,0,0,0,0,14.78269089,0,0,0,64.05834384,0,0,1.448704087,0,0,0,81.6,32.4,0.259
# 4167,31921,405202,Aitken B.G.,2007,nan,(Al2O3)17.815 (La2O3)9.903 (MgO)2.961 (SiO2)69.321 ,17.81533501,0,0,0,0,0,0,0,0,0,9.902997227,0,2.960887171,0,0,0,0,69.32078059,0,0,0,0,0,0,95.3,37.9,0.257
# 2809,17437,167109,Bordeaux F.,1999,nan,(Al2O3)0.267 (CaO)14.249 (K2O)0.006 (MgO)0.105 (Na2O)21.259 (SiO2)64.113 ,0.267361413,0,0,0,0,14.2488107,0,0,0,0.00643,0,0,0.105212505,21.25870105,0,0,0,64.11348317,0,0,0,0,0,0,70,28.45,0.23
# 2810,17437,167110,Bordeaux F.,1999,nan,(Al2O3)1.476 (CaO)14.677 (K2O)1.728 (MgO)0.152 (Na2O)17.342 (SiO2)64.625 ,1.47583899,0,0,0,0,14.6765899,0,0,0,1.727911988,0,0,0.152389699,17.34210988,0,0,0,64.62515955,0,0,0,0,0,0,70,28.45,0.23
# 2229,9505,84141,Kasuga T.,1996,nan,(CaO)45.946 (P2O5)54.054 ,0,0,0,0,0,45.94595,0,0,0,0,0,0,0,0,54.05405,0,0,0,0,0,0,0,0,0,43,17.06,0.26
# 3703,28483,380554,El-Adawy A.,2004,nan,(B2O3)78.818 (Na2O)19.704 (TiO2)1.478 ,0,0,78.81773552,0,0,0,0,0,0,0,0,0,0,19.70443138,0,0,0,0,0,0,1.477833103,0,0,0,51.2,20.13,0.272
# 2932,24421,189400,Rocherulle J.,2000,nan,(Al2O3)5.263 (Li2O)31.579 (SiO2)63.158 ,5.263158105,0,0,0,0,0,0,0,0,0,0,31.57895063,0,0,0,0,0,63.15789126,0,0,0,0,0,0,85,34.83,0.22
# 771,3497,7661,Soga N.,1976,nan,(CaO)25.0 (MgO)25.0 (SiO2)50.0 ,0,0,0,0,0,25,0,0,0,0,0,0,25,0,0,0,0,50,0,0,0,0,0,0,99.1,38.81,0.277
# 4546,35368,425206,Kannappan A.N.,2009,nan,(B2O3)62.0 (Na2O)20.0 (ZnO)18.0 ,0,0,62,0,0,0,0,0,0,0,0,0,0,20,0,0,0,0,0,0,0,0,18,0,61.9,23.74,0.304
# 829,3842,12263,Rouse G.B.,1981,nan,(Cs2O)6.67 (Na2O)10.0 (SiO2)83.33 ,0,0,0,0,0,0,0,6.67,0,0,0,0,0,10,0,0,0,83.33,0,0,0,0,0,0,51,20.17,0.264
# 2435,11957,136037,Malmendier J.W.,1975,nan,(Al2O3)17.995 (B2O3)52.009 (MgO)29.996 ,17.99482,0,52.00931,0,0,0,0,0,0,0,0,0,29.99587,0,0,0,0,0,0,0,0,0,0,0,93.7,36.31,0.29
# 1335,5879,93258,Keshishyan T.N.,1978,nan,(Al2O3)9.1 (P2O5)63.6 (PbO)27.3 ,9.1,0,0,0,0,0,0,0,0,0,0,0,0,0,63.6,27.3,0,0,0,0,0,0,0,0,58,22.83,0.27
# 3510,27303,358084,Hwa L.G.,2004,nan,(Al2O3)15.0 (La2O3)15.0 (SiO2)70.0 ,15,0,0,0,0,0,0,0,0,0,15,0,0,0,0,0,0,70,0,0,0,0,0,0,92.1,35.69,0.29
# 5124,40297,467554,Shyam A.,2012,nan,(Al2O3)23.947 (Li2O)21.503 (SiO2)51.332 (TiO2)3.218 ,23.94720928,0,0,0,0,0,0,0,0,0,0,21.50332935,0,0,0,0,0,51.33183846,0,0,3.217622903,0,0,0,87.5,35.39,0.236
# 2106,8701,80154,Aleinikov F.K.,1962,nan,(Na2O)11.111 (SiO2)55.556 (ZnO)33.333 ,0,0,0,0,0,0,0,0,0,0,0,0,0,11.11111,0,0,0,55.55556,0,0,0,0,33.33333,0,77.2,30.15,0.28
# 4152,31921,405143,Aitken B.G.,2007,nan,(Al2O3)13.868 (BaO)0.04 (La2O3)6.124 (SiO2)74.975 (SrO)4.993 ,13.86827576,0,0,0.04,0,0,0,0,0,0,6.123980464,0,0,0,0,0,0,74.97474082,0,4.992979072,0,0,0,0,86.2,34.99,0.232
# 3427,27073,356806,Duddridge A.,2003,nan,(B2O3)17.217 (La2O3)7.257 (Li2O)9.56 (Na2O)9.75 (SiO2)56.216 ,0,0,17.21726322,0,0,0,0,0,0,0,7.257018215,9.559583995,0,9.749773472,0,0,0,56.2163611,0,0,0,0,0,0,95.6,38.05,0.256
# 3830,29546,369272,Li Liu En,2005,nan,(Al2O3)13.7 (B2O3)7.8 (CaO)4.1 (MgO)6.2 (SiO2)63.3 (SrO)4.9 ,13.69999973,0,7.800000844,0,0,4.099999918,0,0,0,0,0,0,6.199999876,0,0,0,0,63.29999873,0,4.900000902,0,0,0,0,77.7,31.97,0.215
# 4135,31921,405126,Aitken B.G.,2007,nan,(Al2O3)17.346 (La2O3)11.639 (MgO)1.511 (SiO2)69.504 ,17.34601303,0,0,0,0,0,0,0,0,0,11.63937799,0,1.510523278,0,0,0,0,69.5040857,0,0,0,0,0,0,95.4,37.88,0.259
# 4143,31921,405134,Aitken B.G.,2007,nan,(Al2O3)16.207 (CaO)3.421 (La2O3)8.573 (SiO2)71.799 ,16.20655147,0,0,0,0,3.421384088,0,0,0,0,8.573037807,0,0,0,0,0,0,71.79902663,0,0,0,0,0,0,90.6,36.48,0.242
# 5300,40944,478404,Mauro J.C.,2013,nan,(Al2O3)4.0 (B2O3)7.26 (CaO)2.64 (K2O)17.25 (SiO2)66.11 (SnO2)0.1 (SrO)2.64 ,4,0,7.26,0,0,2.64,0,0,0,17.25,0,0,0,0,0,0,0,66.11,0.1,2.64,0,0,0,0,66.3,27.11,0.223
# 696,3128,153254,Livshits V.Ya.,1994,nan,(Li2O)5.0 (Na2O)20.0 (SiO2)58.0 (SnO2)2.0 (TiO2)15.0 ,0,0,0,0,0,0,0,0,0,0,0,5,0,20,0,0,0,58,2,0,15,0,0,0,87.1,35.2,0.237
# 4183,31921,405218,Aitken B.G.,2007,nan,(Al2O3)17.732 (BaO)4.433 (La2O3)8.866 (SiO2)68.968 ,17.73244671,0,0,4.433112177,0,0,0,0,0,0,8.866018353,0,0,0,0,0,0,68.96842276,0,0,0,0,0,0,90.3,35.84,0.26
# 1201,5294,70429,Shaw R.R.,1969,nan,(B2O3)81.575 (PbO)18.425 ,0,0,81.57454184,0,0,0,0,0,0,0,0,0,0,0,0,18.42545816,0,0,0,0,0,0,0,0,49.6,19.47,0.274
# 4149,31921,405140,Aitken B.G.,2007,nan,(Al2O3)16.978 (BaO)0.01 (La2O3)11.02 (SiO2)70.992 (SrO)1.0 ,16.97753803,0,0,0.010004441,0,0,0,0,0,0,11.02048556,0,0,0,0,0,0,70.99152789,0,1.00044408,0,0,0,0,92.8,36.92,0.257
# 1321,5879,93244,Keshishyan T.N.,1978,nan,(Al2O3)9.1 (B2O3)54.5 (Li2O)36.4 ,9.1,0,54.5,0,0,0,0,0,0,0,0,36.4,0,0,0,0,0,0,0,0,0,0,0,0,78,30.25,0.289
# 3825,29546,369267,Li Liu En,2005,nan,(Al2O3)14.0 (B2O3)8.8 (CaO)8.5 (MgO)4.1 (SiO2)62.9 (SrO)1.7 ,14,0,8.8,0,0,8.5,0,0,0,0,0,0,4.1,0,0,0,0,62.9,0,1.7,0,0,0,0,76.8,31.6,0.215
# 2423,11955,136011,Malmendier J.W.,1975,nan,(Al2O3)21.913 (B2O3)36.54 (La2O3)4.993 (MgO)36.553 ,21.91337889,0,36.54022154,0,0,0,0,0,0,0,4.993017975,0,36.55338159,0,0,0,0,0,0,0,0,0,0,0,108,41.53,0.3
# 3513,27303,358087,Hwa L.G.,2004,nan,(Al2O3)30.0 (La2O3)15.0 (SiO2)55.0 ,30,0,0,0,0,0,0,0,0,0,15,0,0,0,0,0,0,55,0,0,0,0,0,0,108,41.53,0.3
# 2429,11956,136018,Malmendier J.W.,1975,nan,(Al2O3)26.849 (B2O3)34.074 (MgO)36.577 (ZrO2)2.5 ,26.84871,0,34.07416,0,0,0,0,0,0,0,0,0,36.57698,0,0,0,0,0,0,0,0,0,0,2.50015,108,41.53,0.3
# 4151,31921,405142,Aitken B.G.,2007,nan,(Al2O3)15.426 (BaO)0.02 (La2O3)8.583 (SiO2)72.97 (SrO)3.001 ,15.42623664,0,0,0.020008086,0,0,0,0,0,0,8.583037079,0,0,0,0,0,0,72.96950523,0,3.001212965,0,0,0,0,89.6,35.92,0.247
# 5198,40613,476116,Akiba S.,2011,nan,(Al2O3)6.0 (MgO)14.0 (Na2O)8.0 (SiO2)72.0 ,6,0,0,0,0,0,0,0,0,0,0,0,14,8,0,0,0,72,0,0,0,0,0,0,73.3,30.36,0.207
# 2881,23675,190639,Ohara K.,2000,nan,(Al2O3)16.69 (BaO)1.399 (CaO)1.234 (Li2O)9.492 (MgO)1.716 (P2O5)3.996 (SiO2)65.049 (ZnO)0.425 ,16.6898507,0,0,1.398613059,0,1.233573052,0,0,0,0,0,9.491518399,1.716328072,0,3.996207168,0,0,65.04894273,0,0,0,0,0.424966818,0,83.1,34.08,0.219
# 1336,5879,93259,Keshishyan T.N.,1978,nan,(Al2O3)9.1 (P2O5)59.1 (PbO)31.8 ,9.1,0,0,0,0,0,0,0,0,0,0,0,0,0,59.1,31.8,0,0,0,0,0,0,0,0,54,21.34,0.265
# 240,292,21082,Karapetyan G.O.,1980,nan,(Al2O3)12.81 (Li2O)43.712 (SiO2)43.478 ,12.81043,0,0,0,0,0,0,0,0,0,0,43.71173,0,0,0,0,0,43.47784,0,0,0,0,0,0,82.5,33.9,0.217
# 3697,28441,364510,Zou Xuelu,2004,nan,(Al2O3)5.0 (BaO)3.0 (CaO)12.0 (K2O)5.0 (Na2O)5.0 (SiO2)63.0 (TiO2)3.0 (ZrO2)4.0 ,5,0,0,3,0,12,0,0,0,5,0,0,0,5,0,0,0,63,0,0,3,0,0,4,82.3,32.73,0.25747515
# 4463,34780,419250,Saddeek Y.B.,2009,nan,(B2O3)53.3 (Na2O)26.7 (PbO)20.0 ,0,0,53.3,0,0,0,0,0,0,0,0,0,0,26.7,0,20,0,0,0,0,0,0,0,0,63.3,25.52,0.24
# 2432,11956,136024,Malmendier J.W.,1975,nan,(Al2O3)16.795 (B2O3)36.61 (La2O3)10.0 (MgO)36.596 ,16.79454289,0,36.61010593,0,0,0,0,0,0,0,9.999835003,0,36.59551617,0,0,0,0,0,0,0,0,0,0,0,109,42.24,0.29
# 3429,27073,356808,Duddridge A.,2003,nan,(B2O3)16.337 (La2O3)11.99 (Li2O)9.059 (Na2O)9.279 (SiO2)53.334 ,0,0,16.3366633,0,0,0,0,0,0,0,11.99023729,9.059239282,0,9.279464641,0,0,0,53.33439549,0,0,0,0,0,0,98.6,38.69,0.274
# 3256,26395,307579,Hwa Luu-Gen,2002,nan,(Al2O3)32.0 (CaO)48.0 (SiO2)20.0 ,32,0,0,0,0,48,0,0,0,0,0,0,0,0,0,0,0,20,0,0,0,0,0,0,105,40.69,0.29
# 3463,27139,310649,Boyd D.C.,1980,Corning 7040,(Al2O3)1.873 (B2O3)21.025 (K2O)2.027 (Na2O)4.107 (SiO2)70.968 ,1.872553037,0,21.02523042,0,0,0,0,0,0,2.026922041,0,0,0,4.107373082,0,0,0,70.96792142,0,0,0,0,0,0,59,23.98,0.23
# 2666,16185,156779,Orgaz F.,1985,nan,(Al2O3)14.573 (CaO)4.841 (Na2O)14.493 (SiO2)61.672 (ZnO)4.421 ,14.57291811,0,0,0,0,4.840968371,0,0,0,0,0,0,0,14.49289812,0,0,0,61.67233198,0,0,0,0,4.420883425,0,79.8,32.7,0.22
# 2414,11955,136002,Malmendier J.W.,1975,nan,(Al2O3)21.916 (B2O3)41.538 (MgO)36.547 ,21.91576219,0,41.53766415,0,0,0,0,0,0,0,0,0,36.54657365,0,0,0,0,0,0,0,0,0,0,0,101,39.14,0.29
# 3512,27303,358086,Hwa L.G.,2004,nan,(Al2O3)25.0 (La2O3)15.0 (SiO2)60.0 ,25,0,0,0,0,0,0,0,0,0,15,0,0,0,0,0,0,60,0,0,0,0,0,0,101,39.14,0.29
# 1319,5879,93242,Keshishyan T.N.,1978,nan,(Al2O3)9.1 (B2O3)63.6 (Li2O)27.3 ,9.1,0,63.6,0,0,0,0,0,0,0,0,27.3,0,0,0,0,0,0,0,0,0,0,0,0,73,28.05,0.301
# 2016,8498,66755,Franklin B.,1985,nan,(Al2O3)8.573 (B2O3)3.21 (BaO)4.266 (CaO)6.356 (SiO2)64.935 (ZnO)12.66 ,8.572762514,0,3.209885193,4.266409256,0,6.355948381,0,0,0,0,0,0,0,0,0,0,0,64.9351239,0,0,0,0,12.65987076,0,82,32.9,0.246
# 3820,29546,369262,Li Liu En,2005,nan,(Al2O3)14.5 (B2O3)7.7 (CaO)7.2 (MgO)6.1 (SiO2)62.2 (SrO)2.3 ,14.5,0,7.7,0,0,7.2,0,0,0,0,0,0,6.1,0,0,0,0,62.2,0,2.3,0,0,0,0,79.1,32.52,0.216
# 4655,36766,438057,Saddeek Y.B.,2010,nan,(Al2O3)0.42 (B2O3)60.0 (CaO)0.98 (Na2O)30.0 (PbO)8.0 (SiO2)0.6 ,0.42,0,60,0,0,0.98,0,0,0,0,0,0,0,30,0,8,0,0.6,0,0,0,0,0,0,53.6,21.54,0.244
# 3747,28787,373198,Kodama M.,1999,nan,(B2O3)95.8 (Li2O)4.2 ,0,0,95.8,0,0,0,0,0,0,0,0,4.2,0,0,0,0,0,0,0,0,0,0,0,0,23,9,0.278
# 1879,7826,98714,Ashizuka M.,1983,nan,(CaO)47.5 (P2O5)52.5 ,0,0,0,0,0,47.5,0,0,0,0,0,0,0,0,52.5,0,0,0,0,0,0,0,0,0,54.5,21.47,0.269
# 3667,28350,380301,Johnson J.,2005,nan,(Al2O3)55.0 (La2O3)25.0 (SiO2)20.0 ,55,0,0,0,0,0,0,0,0,0,25,0,0,0,0,0,0,20,0,0,0,0,0,0,121,46.53,0.3
# 277,309,21252,Nikulin V.Kh.,1981,nan,(Al2O3)15.0 (BaO)5.0 (CaO)5.0 (MgO)5.0 (SiO2)70.0 ,15,0,0,5,0,5,0,0,0,0,0,0,5,0,0,0,0,70,0,0,0,0,0,0,85,34.38,0.236
# 3037,25144,350526,Anan`ev A.V.,1998,nan,(SiO2)99.71 (TiO2)0.29 ,0,0,0,0,0,0,0,0,0,0,0,0,0,0,0,0,0,99.71,0,0,0.29,0,0,0,72.3,31,0.166
# 1956,7836,74232,Higazy A.A.,1989,nan,(P2O5)56.8 (ZnO)43.2 ,0,0,0,0,0,0,0,0,0,0,0,0,0,0,56.8,0,0,0,0,0,0,0,43.2,0,44.4,17.8,0.247
# 414,1814,27401,Thiele A.,1955,SK 1,(Al2O3)2.118 (As2O5)0.376 (B2O3)7.071 (BaO)23.772 (SiO2)57.643 (ZnO)9.02 ,2.117723767,0.375799959,7.071382222,23.77169739,0,0,0,0,0,0,0,0,0,0,0,0,0,57.64320366,0,0,0,0,9.020193008,0,72.7,28.64,0.269
