Repository: zachang890/ML_Research---Glass

# PARISlab, UCLA - Feature Engineering

## Source Files
- F20 - Summary: Contains complete source code for data analysis
- Presentations: .ppt files from weekly presentations
- .ipynb: Draft files for data analysis

File: F20 - Summary/resources/Oxide_glass_1_5_02142020.csv (part 5 of 7)
Index,Code,Glass #,Author,Year,Trademark,Glass_composition,Al2O3,As2O5,B2O3,BaO,BeO,CaO,CdO,Cs2O,Ga2O3,K2O,La2O3,Li2O,MgO,Na2O,P2O5,PbO,Sc2O3,SiO2,SnO2,SrO,TiO2,Y2O3,ZnO,ZrO2,Young's modulus E (GPa),Shear modulus G (GPa),Poisson's ratio v
# 1430,6336,72722,Levenberg V.A.,1979,nan,(P2O5)75.0 (Y2O3)25.0 ,0,0,0,0,0,0,0,0,0,0,0,0,0,0,75,0,0,0,0,0,0,25,0,0,61.8,24.52,0.26
# 4172,31921,405207,Aitken B.G.,2007,nan,(Al2O3)17.908 (BaO)0.01 (La2O3)10.94 (SiO2)69.651 (SrO)1.491 ,17.90794258,0,0,0.010004437,0,0,0,0,0,0,10.9404781,0,0,0,0,0,0,69.65091374,0,1.490661142,0,0,0,0,94,37.16,0.265
# 569,1980,44506,Eagan R.J.,1978,nan,(Al2O3)20.0 (CaO)20.0 (SiO2)60.0 ,20,0,0,0,0,20,0,0,0,0,0,0,0,0,0,0,0,60,0,0,0,0,0,0,92.65,36.35,0.2746197
# 2056,8696,59999,Vaills Y.,1992,nan,(CaO)15.47 (Na2O)10.497 (SiO2)74.033 ,0,0,0,0,0,15.46961,0,0,0,0,0,0,0,10.49724,0,0,0,74.03315,0,0,0,0,0,0,79.4,32.51,0.221
# 4139,31921,405130,Aitken B.G.,2007,nan,(Al2O3)17.748 (La2O3)12.241 (SiO2)70.011 ,17.74796965,0,0,0,0,0,0,0,0,0,12.24059979,0,0,0,0,0,0,70.01143056,0,0,0,0,0,0,94.75,37.59,0.2605
# 4892,39036,460264,Hashimoto T.,2007,nan,(Al2O3)33.333 (P2O5)66.667 ,33.33333333,0,0,0,0,0,0,0,0,0,0,0,0,0,66.66666667,0,0,0,0,0,0,0,0,0,82,33.88,0.21
# 2108,8701,80156,Aleinikov F.K.,1962,nan,(CdO)14.286 (Na2O)14.286 (SiO2)71.429 ,0,0,0,0,0,0,14.28571143,0,0,0,0,0,0,14.28571143,0,0,0,71.42857714,0,0,0,0,0,0,64.45,25.93,0.2429458
# 212,290,21034,Karapetyan G.O.,1979,nan,(Al2O3)8.0 (Li2O)27.0 (SiO2)65.0 ,8,0,0,0,0,0,0,0,0,0,0,27,0,0,0,0,0,65,0,0,0,0,0,0,84.2,34.4,0.224
# 5193,40613,476111,Akiba S.,2011,nan,(Al2O3)7.0 (MgO)5.5 (Na2O)14.0 (SiO2)73.2 (ZrO2)0.3 ,7,0,0,0,0,0,0,0,0,0,0,0,5.5,14,0,0,0,73.2,0,0,0,0,0,0.3,74.6,30.62,0.218
# 4182,31921,405217,Aitken B.G.,2007,nan,(Al2O3)17.822 (BaO)2.972 (La2O3)9.897 (SiO2)69.308 ,17.82246574,0,0,2.972077622,0,0,0,0,0,0,9.896992082,0,0,0,0,0,0,69.30846455,0,0,0,0,0,0,91.2,36.34,0.255
# 5318,40951,478487,Mauro J.C.,2013,nan,(Al2O3)9.32 (B2O3)15.94 (CaO)9.62 (MgO)2.57 (SiO2)61.15 (SnO2)0.07 (SrO)1.32 (ZrO2)0.01 ,9.32,0,15.94,0,0,9.62,0,0,0,0,0,0,2.57,0,0,0,0,61.15,0.07,1.32,0,0,0,0.01,69.3,27.97,0.239
# 4177,31921,405212,Aitken B.G.,2007,nan,(Al2O3)16.988 (La2O3)11.321 (SiO2)68.861 (SrO)2.831 ,16.9875609,0,0,0,0,0,0,0,0,0,11.32051372,0,0,0,0,0,0,68.8606649,0,2.831260483,0,0,0,0,93.2,36.92,0.262
# 3696,28441,364509,Zou Xuelu,2004,nan,(Al2O3)4.0 (BaO)3.0 (CaO)13.0 (K2O)5.0 (Na2O)5.0 (SiO2)63.0 (TiO2)3.0 (ZrO2)4.0 ,4,0,0,3,0,13,0,0,0,5,0,0,0,5,0,0,0,63,0,0,3,0,0,4,82.3,33.215,0.2387289
# 772,3497,7662,Soga N.,1976,nan,(MgO)12.5 (SiO2)50.0 (SrO)37.5 ,0,0,0,0,0,0,0,0,0,0,0,0,12.5,0,0,0,0,50,0,37.5,0,0,0,0,87.2,34.39,0.268
# 5306,40951,478475,Mauro J.C.,2013,nan,(Al2O3)8.109 (B2O3)16.538 (CaO)8.459 (MgO)2.42 (SiO2)62.434 (SnO2)0.15 (SrO)1.87 (ZrO2)0.02 ,8.109187189,0,16.53834835,0,0,8.459152154,0,0,0,0,0,0,2.419757758,0,0,0,0,62.43374376,0.149999985,1.869812813,0,0,0,0.019997998,68.1,27.53,0.237
# 3666,28350,380300,Johnson J.,2005,nan,(Al2O3)62.5 (La2O3)37.5 ,62.5,0,0,0,0,0,0,0,0,0,37.5,0,0,0,0,0,0,0,0,0,0,0,0,0,123,47.3,0.3
# 3428,27073,356807,Duddridge A.,2003,nan,(B2O3)16.767 (La2O3)9.67 (Li2O)9.299 (Na2O)9.529 (SiO2)54.735 ,0,0,16.76671484,0,0,0,0,0,0,0,9.669968186,9.299268405,0,9.529498648,0,0,0,54.73454992,0,0,0,0,0,0,95.8,37.89,0.264
# 862,3849,12366,Tille U.,1978,nan,(CaO)19.5 (Na2O)10.0 (SiO2)70.5 ,0,0,0,0,0,19.5,0,0,0,0,0,0,0,10,0,0,0,70.5,0,0,0,0,0,0,76.2,31.2,0.221
# 2118,8701,80166,Aleinikov F.K.,1962,nan,(BaO)33.333 (Na2O)11.111 (SiO2)55.556 ,0,0,0,33.33333,0,0,0,0,0,0,0,0,0,11.11111,0,0,0,55.55556,0,0,0,0,0,0,68.2,26.43,0.29
# 5185,40605,468542,Jingal R.,2012,nan,(Al2O3)5.73 (B2O3)5.73 (CaO)17.12 (MgO)17.12 (Na2O)5.73 (SiO2)48.57 ,5.73,0,5.73,0,0,17.12,0,0,0,0,0,0,17.12,5.73,0,0,0,48.57,0,0,0,0,0,0,86.4,34.5,0.252
# 4830,38657,458661,Ikenishi M.,2005,nan,(Al2O3)5.0 (BaO)3.0 (CaO)13.0 (Li2O)5.0 (Na2O)6.0 (SiO2)64.0 (ZrO2)4.0 ,5,0,0,3,0,13,0,0,0,0,0,5,0,6,0,0,0,64,0,0,0,0,0,4,88.9,35.9,0.238
# 2684,16472,158842,Livshits V.Ya.,1999,nan,(Na2O)25.0 (SiO2)54.0 (TiO2)15.0 (ZrO2)6.0 ,0,0,0,0,0,0,0,0,0,0,0,0,0,25,0,0,0,54,0,0,15,0,0,6,80.7,32.44,0.244
# 1241,5798,92563,Singh S.,1989,nan,(B2O3)70.0 (Li2O)20.0 (Na2O)10.0 ,0,0,70,0,0,0,0,0,0,0,0,20,0,10,0,0,0,0,0,0,0,0,0,0,76.3,30.13,0.266
# 5215,40613,476147,Akiba S.,2011,nan,(Al2O3)6.3 (MgO)8.5 (Na2O)12.5 (SiO2)72.7 ,6.3,0,0,0,0,0,0,0,0,0,0,0,8.5,12.5,0,0,0,72.7,0,0,0,0,0,0,71,29.58,0.2
# 2430,11956,136021,Malmendier J.W.,1975,nan,(Al2O3)18.001 (B2O3)40.993 (MgO)41.006 ,18.0008482,0,40.9927459,0,0,0,0,0,0,0,0,0,41.0064059,0,0,0,0,0,0,0,0,0,0,0,97.1,37.63,0.29
# 2691,16472,158849,Livshits V.Ya.,1999,nan,(Li2O)12.5 (Na2O)12.5 (SiO2)57.0 (TiO2)15.0 (ZrO2)3.0 ,0,0,0,0,0,0,0,0,0,0,0,12.5,0,12.5,0,0,0,57,0,0,15,0,0,3,96,38.83,0.236
# 1445,6549,37696,Field M.B.,1971,-,(Al2O3)12.267 (Li2O)11.527 (SiO2)73.869 (TiO2)1.164 (ZrO2)1.173 ,12.26711951,0,0,0,0,0,0,0,0,0,0,11.52711954,0,0,0,0,0,73.86873705,0,0,1.164011953,0,0,1.173011953,79.9,33.24,0.202
# 3947,30900,391622,Schilling F.R.,2001,nan,(Al2O3)16.241 (CaO)21.39 (MgO)15.078 (SiO2)47.291 ,16.24073,0,0,0,0,21.39032,0,0,0,0,0,0,15.07782,0,0,0,0,47.29113,0,0,0,0,0,0,102,40.1,0.272
# 4137,31921,405128,Aitken B.G.,2007,nan,(Al2O3)16.195 (La2O3)9.803 (MgO)6.012 (SiO2)67.99 ,16.19485125,0,0,0,0,0,0,0,0,0,9.802994706,0,6.011800754,0,0,0,0,67.99035329,0,0,0,0,0,0,96.6,38.43,0.257
# 2467,12180,137601,Dumbaugh W.H.,1974,-,(Al2O3)10.0 (BeO)20.0 (MgO)25.0 (SiO2)45.0 ,10,0,0,0,20,0,0,0,0,0,0,0,25,0,0,0,0,45,0,0,0,0,0,0,127,50.39,0.26
# 4822,38657,458653,Ikenishi M.,2005,nan,(Al2O3)4.0 (BaO)3.0 (CaO)16.0 (K2O)1.5 (Li2O)1.0 (Na2O)6.5 (SiO2)64.0 (ZrO2)4.0 ,4,0,0,3,0,16,0,0,0,1.5,0,1,0,6.5,0,0,0,64,0,0,0,0,0,4,85.7,34.58,0.239
# 4836,38657,458667,Ikenishi M.,2005,nan,(Al2O3)5.0 (BaO)3.0 (CaO)15.0 (Li2O)3.0 (MgO)2.0 (Na2O)4.0 (SiO2)64.0 (ZrO2)4.0 ,5,0,0,3,0,15,0,0,0,0,0,3,2,4,0,0,0,64,0,0,0,0,0,4,91.2,36.74,0.241
# 4888,39036,460260,Hashimoto T.,2007,nan,(Al2O3)2.503 (B2O3)7.207 (CaO)11.211 (K2O)4.705 (Na2O)7.107 (SiO2)67.267 ,2.5025029,0,7.207207712,0,0,11.21120955,0,0,0,4.704704812,0,0,0,7.107107716,0,0,0,67.26726731,0,0,0,0,0,0,79,32.11,0.23
# 1053,4550,14975,Higazy A.A.,1987,nan,(CaO)18.073 (Na2O)13.555 (SiO2)58.738 (TiO2)9.633 ,0,0,0,0,0,18.07338,0,0,0,0,0,0,0,13.55503,0,0,0,58.73848,0,0,9.63311,0,0,0,85.1,33.9,0.255
# 773,3497,7663,Soga N.,1976,nan,(MgO)25.0 (SiO2)50.0 (SrO)25.0 ,0,0,0,0,0,0,0,0,0,0,0,0,25,0,0,0,0,50,0,25,0,0,0,0,90.7,35.49,0.278
# 3436,27073,356815,Duddridge A.,2003,nan,(Al2O3)2.402 (B2O3)18.113 (Li2O)10.047 (Na2O)10.297 (SiO2)59.141 ,2.401680976,0,18.11267982,0,0,0,0,0,0,0,0,10.0470299,0,10.2972099,0,0,0,59.14139941,0,0,0,0,0,0,88.8,36.3,0.223
# 5323,40951,478492,Mauro J.C.,2013,nan,(Al2O3)11.101 (B2O3)17.602 (CaO)3.12 (MgO)2.05 (SiO2)60.936 (SnO2)0.07 (SrO)5.111 (ZrO2)0.01 ,11.10111011,0,17.60176018,0,0,3.120312031,0,0,0,0,0,0,2.050205021,0,0,0,0,60.93609061,0.070010001,5.110511051,0,0,0,0.010001,65.3,26.04,0.254
# 1045,4206,50467,Molot V.A.,1992,nan,(Al2O3)15.0 (Li2O)16.7 (Na2O)16.7 (SiO2)51.6 ,15,0,0,0,0,0,0,0,0,0,0,16.7,0,16.7,0,0,0,51.6,0,0,0,0,0,0,84.8,33.7,0.258
# 818,3833,12222,Ashizuka M.,1984,nan,(CaO)47.5 (P2O5)42.5 (SiO2)10.0 ,0,0,0,0,0,47.5,0,0,0,0,0,0,0,0,42.5,0,0,10,0,0,0,0,0,0,57.7,22.66,0.273
# 214,290,21036,Karapetyan G.O.,1979,nan,(Al2O3)12.0 (Li2O)23.0 (SiO2)65.0 ,12,0,0,0,0,0,0,0,0,0,0,23,0,0,0,0,0,65,0,0,0,0,0,0,85.2,34.8,0.224
# 4237,32483,396350,Chaudhri M.M.,1986,nan,(B2O3)67.5 (Na2O)32.5 ,0,0,67.5,0,0,0,0,0,0,0,0,0,0,32.5,0,0,0,0,0,0,0,0,0,0,59.4,23.2,0.28
# 4591,35795,429818,Ikenishi M.,2003,nan,(Al2O3)5.0 (BaO)4.0 (CaO)12.0 (K2O)6.0 (Na2O)4.0 (SiO2)65.0 (ZrO2)4.0 ,5,0,0,4,0,12,0,0,0,6,0,0,0,4,0,0,0,65,0,0,0,0,0,4,79.9,32.255,0.2384211
# 3821,29546,369263,Li Liu En,2005,nan,(Al2O3)13.3 (B2O3)9.1 (CaO)7.9 (MgO)6.2 (SiO2)62.2 (SrO)1.3 ,13.3,0,9.1,0,0,7.9,0,0,0,0,0,0,6.2,0,0,0,0,62.2,0,1.3,0,0,0,0,78.1,32.11,0.216
# 3519,27303,358093,Hwa L.G.,2004,nan,(Al2O3)35.0 (La2O3)25.0 (SiO2)40.0 ,35,0,0,0,0,0,0,0,0,0,25,0,0,0,0,0,0,40,0,0,0,0,0,0,114,43.84,0.3
# 1009,4204,50429,Molot V.A.,1992,nan,(Al2O3)25.0 (Na2O)25.0 (SiO2)50.0 ,25,0,0,0,0,0,0,0,0,0,0,0,0,25,0,0,0,50,0,0,0,0,0,0,70.66666667,28.8,0.2267143
# 976,3865,12558,Johnston R.A.,1975,nan,(Na2O)26.0 (SiO2)50.0 (TiO2)24.0 ,0,0,0,0,0,0,0,0,0,0,0,0,0,26,0,0,0,50,0,0,24,0,0,0,81.5,32.57,0.251
# 4824,38657,458655,Ikenishi M.,2005,nan,(Al2O3)4.0 (BaO)3.0 (CaO)16.0 (K2O)3.5 (Li2O)2.0 (Na2O)3.5 (SiO2)64.0 (ZrO2)4.0 ,4,0,0,3,0,16,0,0,0,3.5,0,2,0,3.5,0,0,0,64,0,0,0,0,0,4,85.6,34.54,0.239
# 3996,31219,378768,Stett M.A.,1970,nan,(B2O3)12.38 (Na2O)15.893 (SiO2)71.726 ,0,0,12.38037,0,0,0,0,0,0,0,0,0,0,15.8934,0,0,0,71.72623,0,0,0,0,0,0,80.6,33.58,0.2
# 1182,5272,70188,Osaka A.,1974,nan,(B2O3)60.0 (PbO)40.0 ,0,0,60,0,0,0,0,0,0,0,0,0,0,0,0,40,0,0,0,0,0,0,0,0,63.46666667,25.34666667,0.2521227
# 2117,8701,80165,Aleinikov F.K.,1962,nan,(BaO)29.412 (Na2O)11.765 (SiO2)58.824 ,0,0,0,29.41176,0,0,0,0,0,0,0,0,0,11.76471,0,0,0,58.82353,0,0,0,0,0,0,67.9,26.52,0.28
# 3828,29546,369270,Li Liu En,2005,nan,(Al2O3)13.6 (B2O3)7.7 (CaO)6.2 (MgO)6.2 (SiO2)63.2 (SrO)3.1 ,13.59999823,0,7.699999999,0,0,6.200000194,0,0,0,0,0,0,6.200000194,0,0,0,0,63.20000178,0,3.099999597,0,0,0,0,78.4,32.26,0.215
# 3518,27303,358092,Hwa L.G.,2004,nan,(Al2O3)30.0 (La2O3)25.0 (SiO2)45.0 ,30,0,0,0,0,0,0,0,0,0,25,0,0,0,0,0,0,45,0,0,0,0,0,0,110,42.63,0.29
# 4838,38657,458669,Ikenishi M.,2005,nan,(Al2O3)4.0 (BaO)3.0 (CaO)16.0 (K2O)1.5 (Na2O)7.5 (SiO2)64.0 (ZrO2)4.0 ,4,0,0,3,0,16,0,0,0,1.5,0,0,0,7.5,0,0,0,64,0,0,0,0,0,4,84.9,34.23,0.24
# 5184,40605,468541,Jingal R.,2012,nan,(Al2O3)9.099 (B2O3)6.066 (CaO)12.122 (MgO)12.122 (Na2O)9.099 (SiO2)51.491 ,9.099100364,0,6.066066243,0,0,12.12212048,0,0,0,0,0,0,12.12212048,9.099100364,0,0,0,51.49149206,0,0,0,0,0,0,84.1,33.69,0.248
# 977,3868,12576,Thiele A.,1955,nan,(B2O3)18.179 (PbO)39.693 (SiO2)42.128 ,0,0,18.179,0,0,0,0,0,0,0,0,0,0,0,0,39.69267,0,42.12833,0,0,0,0,0,0,54.4,21.17,0.285
# 5295,40944,478387,Mauro J.C.,2013,nan,(B2O3)5.27 (BaO)5.27 (K2O)13.25 (SiO2)75.11 (SnO2)0.1 (TiO2)1.0 ,0,0,5.27,5.27,0,0,0,0,0,13.25,0,0,0,0,0,0,0,75.11,0.1,0,1,0,0,0,64.8,26.73,0.212
# 5133,40360,467694,Matori K.A.,2013,nan,(P2O5)90.0 (PbO)10.0 ,0,0,0,0,0,0,0,0,0,0,0,0,0,0,90,10,0,0,0,0,0,0,0,0,25.5,10.3,0.238
# 3255,26395,307578,Hwa Luu-Gen,2002,nan,(Al2O3)33.0 (CaO)49.5 (SiO2)17.5 ,33,0,0,0,0,49.5,0,0,0,0,0,0,0,0,0,0,0,17.5,0,0,0,0,0,0,104,40.62,0.28
# 1228,5486,6015,Lyubimov M.L.,1957,No.82,(CaO)6.112 (MgO)5.278 (Na2O)15.828 (SiO2)72.782 ,0,0,0,0,0,6.112127183,0,0,0,0,0,0,5.278400158,15.82764047,0,0,0,72.78183218,0,0,0,0,0,0,64.2,26.18,0.226
# 2471,12180,137605,Dumbaugh W.H.,1974,-,(Al2O3)10.0 (BeO)4.8 (MgO)28.1 (SiO2)57.1 ,10,0,0,0,4.8,0,0,0,0,0,0,0,28.1,0,0,0,0,57.1,0,0,0,0,0,0,104,40.94,0.27
# 2017,8498,66756,Franklin B.,1985,nan,(Al2O3)10.063 (B2O3)2.199 (BaO)4.257 (CaO)3.171 (MgO)3.169 (PbO)0.158 (SiO2)66.344 (ZnO)10.638 ,10.06286098,0,2.199464213,4.257133413,0,3.171064308,0,0,0,0,0,0,3.168972307,0,0,0.158077315,0,66.34420644,0,0,0,0,10.63822103,0,84,33.84,0.241
# 3835,29546,369277,Li Liu En,2005,nan,(Al2O3)12.9 (B2O3)9.7 (CaO)9.8 (MgO)2.6 (SiO2)63.9 (SrO)1.1 ,12.9,0,9.7,0,0,9.8,0,0,0,0,0,0,2.6,0,0,0,0,63.9,0,1.1,0,0,0,0,74.9,30.82,0.215
# 4592,35795,429819,Ikenishi M.,2003,nan,(Al2O3)3.0 (BaO)3.0 (CaO)18.0 (K2O)5.0 (Na2O)4.0 (SiO2)62.0 (TiO2)1.0 (ZrO2)4.0 ,3,0,0,3,0,18,0,0,0,5,0,0,0,4,0,0,0,62,0,0,1,0,0,4,83.2,33.41,0.245
# 2062,8696,80071,Vaills Y.,1992,nan,(CaO)17.647 (Na2O)17.647 (SiO2)64.706 ,0,0,0,0,0,17.64706,0,0,0,0,0,0,0,17.64706,0,0,0,64.70588,0,0,0,0,0,0,76.7,30.53,0.256
# 3511,27303,358085,Hwa L.G.,2004,nan,(Al2O3)20.0 (La2O3)15.0 (SiO2)65.0 ,20,0,0,0,0,0,0,0,0,0,15,0,0,0,0,0,0,65,0,0,0,0,0,0,102,39.53,0.29
# 1329,5879,93252,Keshishyan T.N.,1978,nan,(Al2O3)9.1 (Li2O)27.3 (SiO2)63.6 ,9.1,0,0,0,0,0,0,0,0,0,0,27.3,0,0,0,0,0,63.6,0,0,0,0,0,0,80,32.57,0.228
# 3669,28350,380305,Johnson J.,2005,nan,(Al2O3)55.0 (SiO2)10.0 (Y2O3)35.0 ,55,0,0,0,0,0,0,0,0,0,0,0,0,0,0,0,0,10,0,0,0,35,0,0,151,58.52,0.29
# 4826,38657,458657,Ikenishi M.,2005,nan,(Al2O3)5.0 (BaO)3.0 (CaO)14.0 (K2O)1.5 (Li2O)2.0 (Na2O)6.5 (SiO2)64.0 (ZrO2)4.0 ,5,0,0,3,0,14,0,0,0,1.5,0,2,0,6.5,0,0,0,64,0,0,0,0,0,4,86.5,34.96,0.237
# 4946,39402,465110,Hojamberdiev M.,2012,nan,(CaO)12.434 (Na2O)14.062 (SiO2)70.594 (TiO2)2.91 ,0,0,0,0,0,12.43373963,0,0,0,0,0,0,0,14.06226958,0,0,0,70.59436788,0,0,2.909622913,0,0,0,76.5,30.85,0.24
# 3561,27734,359603,Deriano S.,2004,nan,(Al2O3)2.0 (CaO)1.0 (K2O)1.0 (MgO)4.0 (Na2O)13.0 (SiO2)79.0 ,2,0,0,0,0,1,0,0,0,1,0,0,4,13,0,0,0,79,0,0,0,0,0,0,67.2,28.4,0.183
# 594,2027,9464,Shaw R.R.,1971,nan,(Li2O)30.0 (SiO2)70.0 ,0,0,0,0,0,0,0,0,0,0,0,30,0,0,0,0,0,70,0,0,0,0,0,0,76.26666667,30.90333333,0.2340811
# 4174,31921,405209,Aitken B.G.,2007,nan,(Al2O3)17.731 (BaO)0.03 (La2O3)8.865 (SiO2)68.942 (SrO)4.433 ,17.7306955,0,0,0.03,0,0,0,0,0,0,8.865027747,0,0,0,0,0,0,68.94158578,0,4.432672874,0,0,0,0,92,36.57,0.258
# 2803,17404,166472,El Khiati N.,1998,nan,(Al2O3)0.549 (CaO)11.643 (K2O)1.914 (MgO)3.086 (Na2O)7.123 (SiO2)72.032 (SrO)2.34 (ZrO2)1.312 ,0.548886464,0,0,0,0,11.64331924,0,0,0,1.914436876,0,0,3.085694799,7.123437537,0,0,0,72.03170532,0,2.340447848,0,0,0,1.312071915,78.6,32.21,0.22
# 588,2014,9543,Goralnik A.S.,1972,nan,(SiO2)92.0 (TiO2)8.0 ,0,0,0,0,0,0,0,0,0,0,0,0,0,0,0,0,0,92,0,0,8,0,0,0,66.35,28.165,0.1777857
# 3997,31219,378769,Stett M.A.,1970,nan,(Al2O3)9.513 (Na2O)31.298 (SiO2)59.189 ,9.512559095,0,0,0,0,0,0,0,0,0,0,0,0,31.29815031,0,0,0,59.18929059,0,0,0,0,0,0,67.95,28.31,0.2
# 2264,10250,97568,Yuritsyn N.S.,1988,nan,(B2O3)14.3 (Na2O)13.2 (SiO2)72.5 ,0,0,14.3,0,0,0,0,0,0,0,0,0,0,13.2,0,0,0,72.5,0,0,0,0,0,0,76.6,31.65,0.21
# 3670,28350,380306,Johnson J.,2005,nan,(Al2O3)55.0 (SiO2)15.0 (Y2O3)30.0 ,55,0,0,0,0,0,0,0,0,0,0,0,0,0,0,0,0,15,0,0,0,30,0,0,147,56.97,0.29
# 1952,7836,74228,Higazy A.A.,1989,nan,(P2O5)85.98 (ZnO)14.02 ,0,0,0,0,0,0,0,0,0,0,0,0,0,0,85.98,0,0,0,0,0,0,0,14.02,0,38.6,15.1,0.278
# 4587,35795,429814,Ikenishi M.,2003,nan,(Al2O3)4.0 (BaO)3.0 (CaO)13.0 (K2O)5.0 (Na2O)4.0 (SiO2)63.0 (TiO2)4.0 (ZrO2)4.0 ,4,0,0,3,0,13,0,0,0,5,0,0,0,4,0,0,0,63,0,0,4,0,0,4,82.7,33.37,0.2390119
# 3871,29935,400406,Siedel H.,1998,nan,(Al2O3)0.591 (CaO)12.896 (K2O)0.192 (Na2O)10.696 (SiO2)75.626 ,0.591047604,0,0,0,0,12.89589009,0,0,0,0.191931701,0,0,0,10.69563007,0,0,0,75.62550053,0,0,0,0,0,0,71.4,29.38,0.215
# 5258,40864,476666,Striepe S.,2013,nan,(Li2O)40.0 (MgO)10.0 (P2O5)50.0 ,0,0,0,0,0,0,0,0,0,0,0,40,10,0,50,0,0,0,0,0,0,0,0,0,61.7,24.54,0.257
# 2014,8498,66753,Franklin B.,1985,nan,(Al2O3)8.562 (B2O3)3.198 (BaO)4.255 (CaO)3.179 (MgO)3.182 (PbO)0.158 (SiO2)64.826 (ZnO)12.64 ,8.562109283,0,3.198134106,4.25538514,0,3.178904105,0,0,0,0,0,0,3.181733105,0,0,0.157841705,0,64.82639214,0,0,0,0,12.63950042,0,83,33.33,0.245
# 2015,8498,66754,Franklin B.,1985,nan,(Al2O3)8.574 (B2O3)3.207 (BaO)4.264 (CaO)3.18 (MgO)3.188 (SiO2)64.93 (ZnO)12.656 ,8.57392,0,3.207283,4.263618,0,3.18047,0,0,0,0,0,0,3.188189,0,0,0,0,64.93019,0,0,0,0,12.65633,0,83,33.33,0.245
# 3837,29546,369279,Li Liu En,2005,nan,(Al2O3)13.9 (B2O3)6.3 (CaO)8.4 (MgO)6.3 (SiO2)64.1 (SrO)1.0 ,13.90000154,0,6.300000699,0,0,8.399999932,0,0,0,0,0,0,6.300000699,0,0,0,0,64.09999712,0,1.000000011,0,0,0,0,80.1,32.96,0.215
# 3831,29546,369273,Li Liu En,2005,nan,(Al2O3)14.7 (B2O3)6.3 (CaO)7.3 (MgO)6.3 (SiO2)63.3 (SrO)2.1 ,14.7,0,6.3,0,0,7.3,0,0,0,0,0,0,6.3,0,0,0,0,63.3,0,2.1,0,0,0,0,80.1,32.96,0.215
# 2084,8701,80131,Aleinikov F.K.,1962,nan,(CaO)14.286 (Na2O)14.286 (SiO2)71.429 ,0,0,0,0,0,14.28571143,0,0,0,0,0,0,0,14.28571143,0,0,0,71.42857714,0,0,0,0,0,0,73.65,29.565,0.245684
# 3516,27303,358090,Hwa L.G.,2004,nan,(Al2O3)20.0 (La2O3)25.0 (SiO2)55.0 ,20,0,0,0,0,0,0,0,0,0,25,0,0,0,0,0,0,55,0,0,0,0,0,0,105,40.38,0.3
# 5186,40605,468543,Jingal R.,2012,nan,(Al2O3)2.72 (B2O3)5.43 (CaO)21.6 (MgO)21.6 (Na2O)2.72 (SiO2)45.93 ,2.72,0,5.43,0,0,21.6,0,0,0,0,0,0,21.6,2.72,0,0,0,45.93,0,0,0,0,0,0,97.4,38.77,0.256
# 1320,5879,93243,Keshishyan T.N.,1978,nan,(Al2O3)9.1 (B2O3)59.1 (Li2O)31.8 ,9.1,0,59.1,0,0,0,0,0,0,0,0,31.8,0,0,0,0,0,0,0,0,0,0,0,0,76,29.25,0.299
# 2099,8701,80147,Aleinikov F.K.,1962,nan,(Na2O)11.765 (SiO2)58.824 (SrO)29.412 ,0,0,0,0,0,0,0,0,0,0,0,0,0,11.76471,0,0,0,58.82353,0,29.41176,0,0,0,0,75.4,29.45,0.28
# 243,292,21085,Karapetyan G.O.,1980,nan,(Li2O)49.758 (SiO2)50.242 ,0,0,0,0,0,0,0,0,0,0,0,49.75818498,0,0,0,0,0,50.24181502,0,0,0,0,0,0,87.6,35.7,0.227
# 2061,8696,80070,Vaills Y.,1992,nan,(CaO)10.976 (Na2O)21.951 (SiO2)67.073 ,0,0,0,0,0,10.97561,0,0,0,0,0,0,0,21.95122,0,0,0,67.07317,0,0,0,0,0,0,71.8,28.58,0.256
# 3833,29546,369275,Li Liu En,2005,nan,(Al2O3)13.5 (B2O3)8.7 (CaO)8.5 (MgO)4.0 (SiO2)63.6 (SrO)1.7 ,13.49999973,0,8.700000826,0,0,8.50000083,0,0,0,0,0,0,3.99999992,0,0,0,0,63.59999873,0,1.699999966,0,0,0,0,76.6,31.52,0.215
# 2079,8701,80126,Aleinikov F.K.,1962,nan,(BeO)14.286 (Na2O)14.286 (SiO2)71.429 ,0,0,0,0,14.28571143,0,0,0,0,0,0,0,0,14.28571143,0,0,0,71.42857714,0,0,0,0,0,0,75.65,30.795,0.2281773
# 978,3868,12577,Thiele A.,1955,nan,(B2O3)47.503 (PbO)41.488 (SiO2)11.008 ,0,0,47.50333,0,0,0,0,0,0,0,0,0,0,0,0,41.48817,0,11.0085,0,0,0,0,0,0,73.8,30.62,0.205
# 4590,35795,429817,Ikenishi M.,2003,nan,(Al2O3)5.051 (BaO)3.03 (CaO)13.131 (K2O)6.061 (Na2O)4.04 (SiO2)64.646 (ZrO2)4.04 ,5.050505404,0,0,3.030303242,0,13.13131105,0,0,0,6.060606485,0,0,0,4.040404323,0,0,0,64.64646517,0,0,0,0,0,4.040404323,81.5,32.86,0.24
# 1598,6693,39412,Gurjev N.V.,1983,nan,(K2O)10.0 (Li2O)40.0 (P2O5)50.0 ,0,0,0,0,0,0,0,0,0,10,0,40,0,0,50,0,0,0,0,0,0,0,0,0,46,18.08,0.272
# 702,3170,94948,Kulyamina L.L.,1975,-,(Al2O3)0.874 (CaO)6.359 (MgO)5.898 (Na2O)21.095 (SiO2)65.774 ,0.87428309,0,0,0,0,6.35857193,0,0,0,0,0,0,5.897985935,21.09476977,0,0,0,65.77438928,0,0,0,0,0,0,66,26.74,0.234
# 3560,27734,359602,Deriano S.,2004,nan,(Al2O3)6.0 (MgO)2.0 (Na2O)17.0 (SiO2)75.0 ,6,0,0,0,0,0,0,0,0,0,0,0,2,17,0,0,0,75,0,0,0,0,0,0,67.3,27.9,0.206
# 3846,29546,369288,Li Liu En,2005,nan,(Al2O3)12.0 (B2O3)7.4 (CaO)6.0 (MgO)6.0 (SiO2)63.5 (SrO)3.1 (TiO2)2.0 ,12,0,7.4,0,0,6,0,0,0,0,0,0,6,0,0,0,0,63.5,0,3.1,2,0,0,0,79.6,32.89,0.21
# 136,237,20239,Livshits V.Ya.,1992,nan,(Na2O)25.0 (SiO2)60.0 (TiO2)15.0 ,0,0,0,0,0,0,0,0,0,0,0,0,0,25,0,0,0,60,0,0,15,0,0,0,75.66666667,30.41,0.244
# 3673,28350,380421,Johnson J.,2005,nan,(Al2O3)71.5 (Y2O3)28.5 ,71.5,0,0,0,0,0,0,0,0,0,0,0,0,0,0,0,0,0,0,0,0,28.5,0,0,118,45.38,0.3
# 2812,17437,167112,Bordeaux F.,1999,nan,(Al2O3)1.219 (BaO)0.81 (CaO)11.522 (K2O)3.166 (MgO)0.771 (Na2O)16.339 (SiO2)66.174 ,1.218611188,0,0,0.810370225,0,11.52168177,0,0,0,3.165769488,0,0,0.770704619,16.33856252,0,0,0,66.17430019,0,0,0,0,0,0,68,27.64,0.23
# 2811,17437,167111,Bordeaux F.,1999,nan,(Al2O3)1.204 (CaO)11.387 (K2O)3.194 (MgO)0.762 (Na2O)17.237 (SiO2)66.217 ,1.204334831,0,0,0,0,11.38670841,0,0,0,3.193862553,0,0,0.761675893,17.23684759,0,0,0,66.21657073,0,0,0,0,0,0,68,27.64,0.23
# 2059,8696,80068,Vaills Y.,1992,nan,(Na2O)29.032 (SiO2)70.968 ,0,0,0,0,0,0,0,0,0,0,0,0,0,29.03226,0,0,0,70.96774,0,0,0,0,0,0,61,24.32,0.254
# 3468,27139,310654,Boyd D.C.,1980,Corning 7070,(Al2O3)0.612 (B2O3)22.406 (K2O)0.662 (Li2O)1.044 (Na2O)0.503 (SiO2)74.772 ,0.61197119,0,22.40634964,0,0,0,0,0,0,0.662420689,0,1.044083983,0,0.503375692,0,0,0,74.7717988,0,0,0,0,0,0,51,20.9,0.22
# 1147,5154,19236,Nemilov S.V.,1973,nan,(B2O3)87.0 (K2O)13.0 ,0,0,87,0,0,0,0,0,0,13,0,0,0,0,0,0,0,0,0,0,0,0,0,0,30.3,11.7,0.295
# 4659,36766,438061,Saddeek Y.B.,2010,nan,(Al2O3)1.575 (B2O3)50.0 (CaO)3.675 (Na2O)25.0 (PbO)17.5 (SiO2)2.25 ,1.575,0,50,0,0,3.675,0,0,0,0,0,0,0,25,0,17.5,0,2.25,0,0,0,0,0,0,61.4,24.46,0.255
# 2485,12180,137619,Dumbaugh W.H.,1974,-,(Al2O3)10.3 (BeO)15.4 (CaO)5.2 (La2O3)2.6 (MgO)15.1 (SiO2)46.3 (ZnO)5.1 ,10.3,0,0,0,15.4,5.2,0,0,0,0,2.6,0,15.1,0,0,0,0,46.3,0,0,0,0,5.1,0,119,46.48,0.28
# 4162,31921,405153,Aitken B.G.,2007,nan,(Al2O3)17.186 (BaO)0.96 (La2O3)11.639 (SiO2)70.194 (SrO)0.02 ,17.18596017,0,0,0.960332801,0,0,0,0,0,0,11.63937704,0,0,0,0,0,0,70.19432305,0,0.02,0,0,0,0,88.4,35.16,0.257
# 2695,16472,158853,Livshits V.Ya.,1999,nan,(Li2O)20.0 (Na2O)5.0 (SiO2)57.0 (TiO2)15.0 (ZrO2)3.0 ,0,0,0,0,0,0,0,0,0,0,0,20,0,5,0,0,0,57,0,0,15,0,0,3,98.5,39.94,0.233
# 2063,8696,80072,Vaills Y.,1992,nan,(CaO)25.843 (Na2O)12.36 (SiO2)61.798 ,0,0,0,0,0,25.8427,0,0,0,0,0,0,0,12.35955,0,0,0,61.79775,0,0,0,0,0,0,82.3,32.63,0.261
# 4834,38657,458665,Ikenishi M.,2005,nan,(Al2O3)5.0 (BaO)3.0 (CaO)14.0 (Li2O)4.0 (Na2O)6.0 (SiO2)64.0 (ZrO2)4.0 ,5,0,0,3,0,14,0,0,0,0,0,4,0,6,0,0,0,64,0,0,0,0,0,4,88.7,35.85,0.237
# 5315,40951,478484,Mauro J.C.,2013,nan,(Al2O3)7.341 (B2O3)16.002 (CaO)7.591 (MgO)4.62 (SiO2)63.046 (SnO2)0.07 (SrO)1.32 (ZrO2)0.01 ,7.340734147,0,16.00160032,0,0,7.590759152,0,0,0,0,0,0,4.620462092,0,0,0,0,63.04630126,0.070010001,1.320132026,0,0,0,0.010001,67.9,27.51,0.234
# 3839,29546,369281,Li Liu En,2005,nan,(Al2O3)13.8 (B2O3)8.3 (CaO)8.6 (MgO)2.6 (SiO2)64.4 (SrO)2.3 ,13.80000166,0,8.299999996,0,0,8.600000032,0,0,0,0,0,0,2.600000312,0,0,0,0,64.39999773,0,2.300000276,0,0,0,0,75.7,31.15,0.215
# 2424,11955,136012,Malmendier J.W.,1975,nan,(Al2O3)20.095 (B2O3)36.604 (La2O3)6.699 (MgO)36.602 ,20.09529823,0,36.60407785,0,0,0,0,0,0,0,6.699016078,0,36.60160784,0,0,0,0,0,0,0,0,0,0,0,107,41.15,0.3
# 5187,40613,476105,Akiba S.,2011,nan,(Al2O3)7.0 (MgO)6.0 (Na2O)14.0 (SiO2)73.0 ,7,0,0,0,0,0,0,0,0,0,0,0,6,14,0,0,0,73,0,0,0,0,0,0,70.8,29.4,0.204
# 1144,5154,19233,Nemilov S.V.,1973,nan,(B2O3)94.0 (K2O)6.0 ,0,0,94,0,0,0,0,0,0,6,0,0,0,0,0,0,0,0,0,0,0,0,0,0,25.1,9.692,0.295
# 2413,11955,136001,Malmendier J.W.,1975,nan,(Al2O3)25.001 (B2O3)41.999 (MgO)32.999 ,25.00117,0,41.99941,0,0,0,0,0,0,0,0,0,32.99942,0,0,0,0,0,0,0,0,0,0,0,99.7,38.64,0.29
# 2427,11956,136015,Malmendier J.W.,1975,nan,(Al2O3)26.795 (B2O3)36.601 (BeO)18.304 (MgO)18.3 ,26.79495268,0,36.60061366,0,18.30447183,0,0,0,0,0,0,0,18.29996183,0,0,0,0,0,0,0,0,0,0,0,119,46.12,0.29
# 2450,12172,137486,Dumbaugh W.H.,1974,nan,(Al2O3)11.142 (CaO)5.594 (La2O3)5.568 (MgO)22.297 (SiO2)44.587 (TiO2)5.519 (Y2O3)5.294 ,11.14173482,0,0,0,0,5.59367644,0,0,0,0,5.568007405,0,22.29650965,0,0,0,0,44.5871293,0,0,5.51893534,5.294007041,0,0,119,46.12,0.29
# 2799,17206,182089,Primak W.,1984,Pyrex,(Al2O3)1.212 (B2O3)11.534 (Na2O)3.986 (SiO2)83.268 ,1.211577976,0,11.53359977,0,0,0,0,0,0,0,0,0,0,3.98632392,0,0,0,83.26849833,0,0,0,0,0,0,62.8,26.165,0.2
# 1993,7922,69929,Tarumi T.,1991,nan,(Al2O3)2.205 (B2O3)12.916 (MgO)3.564 (Na2O)8.564 (SiO2)72.751 ,2.204814,0,12.91612,0,0,0,0,0,0,0,0,0,3.563528,8.564058,0,0,0,72.75148,0,0,0,0,0,0,97,40.08,0.21
# 2460,12172,137496,Dumbaugh W.H.,1974,nan,(Al2O3)22.024 (CaO)6.95 (La2O3)7.006 (MgO)17.958 (SiO2)39.073 (TiO2)1.975 (Y2O3)5.013 ,22.02431179,0,0,0,0,6.94998421,0,0,0,0,7.006054647,0,17.95827007,0,0,0,0,39.07346477,0,0,1.974875404,5.013039102,0,0,118,46.09,0.28
# 2484,12180,137618,Dumbaugh W.H.,1974,-,(Al2O3)10.0 (BeO)20.0 (CaO)10.0 (MgO)15.0 (SiO2)45.0 ,10,0,0,0,20,10,0,0,0,0,0,0,15,0,0,0,0,45,0,0,0,0,0,0,118,46.09,0.28
# 1323,5879,93246,Keshishyan T.N.,1978,nan,(Al2O3)9.1 (B2O3)63.6 (PbO)27.3 ,9.1,0,63.6,0,0,0,0,0,0,0,0,0,0,0,0,27.3,0,0,0,0,0,0,0,0,57,21.54,0.323
# 2110,8701,80158,Aleinikov F.K.,1962,nan,(CdO)25.0 (Na2O)12.5 (SiO2)62.5 ,0,0,0,0,0,0,25,0,0,0,0,0,0,12.5,0,0,0,62.5,0,0,0,0,0,0,69.1,26.99,0.28
# 2111,8701,80159,Aleinikov F.K.,1962,nan,(CdO)29.412 (Na2O)11.765 (SiO2)58.824 ,0,0,0,0,0,0,29.41176,0,0,0,0,0,0,11.76471,0,0,0,58.82353,0,0,0,0,0,0,69.1,26.99,0.28
# 2102,8701,80150,Aleinikov F.K.,1962,nan,(Na2O)14.286 (SiO2)71.429 (ZnO)14.286 ,0,0,0,0,0,0,0,0,0,0,0,0,0,14.28571143,0,0,0,71.42857714,0,0,0,0,14.28571143,0,67.7,26.985,0.25430735
# 220,290,21042,Karapetyan G.O.,1979,nan,(Al2O3)22.0 (Li2O)13.0 (SiO2)65.0 ,22,0,0,0,0,0,0,0,0,0,0,13,0,0,0,0,0,65,0,0,0,0,0,0,88.8,36.1,0.23
# 5376,41245,480755,Bootjomchai Ch.,2014,nan,(B2O3)28.846 (BaO)3.846 (SiO2)67.308 ,0,0,28.84615173,3.846154231,0,0,0,0,0,0,0,0,0,0,0,0,0,67.30769404,0,0,0,0,0,0,79.8,33.11,0.205
# 3438,27073,356817,Duddridge A.,2003,nan,(Al2O3)4.835 (B2O3)17.668 (Li2O)9.8 (Na2O)10.04 (SiO2)57.658 ,4.834835613,0,17.66766859,0,0,0,0,0,0,0,0,9.799801216,0,10.0400392,0,0,0,57.65765539,0,0,0,0,0,0,85.5,35.01,0.221
# 3716,28649,380934,Saddeek Y.B.,2004,nan,(Al2O3)8.157 (B2O3)59.735 (SrO)32.108 ,8.15749,0,59.73469,0,0,0,0,0,0,0,0,0,0,0,0,0,0,0,0,32.10782,0,0,0,0,79,31.1,0.27
# 2104,8701,80152,Aleinikov F.K.,1962,nan,(Na2O)12.5 (SiO2)62.5 (ZnO)25.0 ,0,0,0,0,0,0,0,0,0,0,0,0,0,12.5,0,0,0,62.5,0,0,0,0,25,0,71.1,27.99,0.27
# 413,1814,27400,Thiele A.,1955,BaK 1,(Al2O3)0.778 (As2O5)0.173 (B2O3)4.217 (BaO)15.266 (K2O)6.318 (Na2O)1.28 (SiO2)63.389 (ZnO)8.579 ,0.778209018,0.172600026,4.216946637,15.26640231,0,0,0,0,0,6.317720954,0,0,0,1.280228193,0,0,0,63.38869957,0,0,0,0,8.579193295,0,67.6,26.87,0.258
# 2958,24472,189870,Rajendran V.,1995,nan,(Li2O)26.191 (SiO2)73.809 ,0,0,0,0,0,0,0,0,0,0,0,26.19054,0,0,0,0,0,73.80946,0,0,0,0,0,0,14.2,5.707,0.244
# 1601,6693,39415,Gurjev N.V.,1983,nan,(K2O)25.0 (Li2O)25.0 (P2O5)50.0 ,0,0,0,0,0,0,0,0,0,25,0,25,0,0,50,0,0,0,0,0,0,0,0,0,39,15.08,0.293
# 422,1834,9129,Takahashi K.,1983,nan,(Na2O)16.67 (SiO2)83.33 ,0,0,0,0,0,0,0,0,0,0,0,0,0,16.67,0,0,0,83.33,0,0,0,0,0,0,58.5,24.24,0.2067561
# 1337,5879,93260,Keshishyan T.N.,1978,nan,(Al2O3)9.1 (P2O5)50.0 (PbO)40.9 ,9.1,0,0,0,0,0,0,0,0,0,0,0,0,0,50,40.9,0,0,0,0,0,0,0,0,46,18.34,0.254
# 2070,8701,80117,Aleinikov F.K.,1962,nan,(Na2O)16.667 (SiO2)83.333 ,0,0,0,0,0,0,0,0,0,0,0,0,0,16.66666833,0,0,0,83.33333167,0,0,0,0,0,0,63.2,25.9,0.22
# 3841,29546,369283,Li Liu En,2005,nan,(Al2O3)13.3 (B2O3)6.6 (CaO)5.9 (MgO)6.2 (SiO2)64.7 (SrO)3.3 ,13.3,0,6.6,0,0,5.9,0,0,0,0,0,0,6.2,0,0,0,0,64.7,0,3.3,0,0,0,0,78.8,32.56,0.21
# 3843,29546,369285,Li Liu En,2005,nan,(Al2O3)12.4 (B2O3)7.4 (CaO)8.0 (MgO)6.3 (SiO2)64.8 (SrO)1.1 ,12.4,0,7.4,0,0,8,0,0,0,0,0,0,6.3,0,0,0,0,64.8,0,1.1,0,0,0,0,78.8,32.56,0.21
# 1411,6239,90965,Ashizuka M.,1984,nan,(Al2O3)5.0 (CaO)47.5 (P2O5)47.5 ,5,0,0,0,0,47.5,0,0,0,0,0,0,0,0,47.5,0,0,0,0,0,0,0,0,0,62.2,24.49,0.27
# 2486,12180,137620,Dumbaugh W.H.,1974,-,(Al2O3)10.4 (BeO)19.7 (Li2O)2.6 (MgO)25.9 (SiO2)41.4 ,10.4,0,0,0,19.7,0,0,0,0,0,0,2.6,25.9,0,0,0,0,41.4,0,0,0,0,0,0,128,50.39,0.27
# 5201,40613,476123,Akiba S.,2011,nan,(Al2O3)7.0 (MgO)7.0 (Na2O)14.0 (SiO2)72.0 ,7,0,0,0,0,0,0,0,0,0,0,0,7,14,0,0,0,72,0,0,0,0,0,0,69.7,29.04,0.2
# 3998,31219,378770,Stett M.A.,1970,nan,(Al2O3)8.191 (Na2O)38.35 (SiO2)53.459 ,8.19067459,0,0,0,0,0,0,0,0,0,0,0,0,38.35034808,0,0,0,53.45897733,0,0,0,0,0,0,70.3,29.29,0.2
# 5205,40613,476136,Akiba S.,2011,nan,(Al2O3)7.5 (MgO)7.0 (Na2O)12.9 (SiO2)72.6 ,7.5,0,0,0,0,0,0,0,0,0,0,0,7,12.9,0,0,0,72.6,0,0,0,0,0,0,70.3,29.29,0.2
# 1330,5879,93253,Keshishyan T.N.,1978,nan,(Al2O3)9.1 (Li2O)31.8 (SiO2)59.1 ,9.1,0,0,0,0,0,0,0,0,0,0,31.8,0,0,0,0,0,59.1,0,0,0,0,0,0,82,33.44,0.226
# 3439,27073,356818,Duddridge A.,2003,nan,(Al2O3)7.257 (B2O3)17.217 (Li2O)9.56 (Na2O)9.75 (SiO2)56.216 ,7.257256565,0,17.21721897,0,0,0,0,0,0,0,0,9.559559426,0,9.749748415,0,0,0,56.21621663,0,0,0,0,0,0,82,33.44,0.226
# 1451,6552,37726,Komarova N.V.,1991,nan,(BaO)38.4 (P2O5)61.6 ,0,0,0,38.4,0,0,0,0,0,0,0,0,0,0,61.6,0,0,0,0,0,0,0,0,0,39.6,15.35,0.29
# 2098,8701,80146,Aleinikov F.K.,1962,nan,(Na2O)12.5 (SiO2)62.5 (SrO)25.0 ,0,0,0,0,0,0,0,0,0,0,0,0,0,12.5,0,0,0,62.5,0,25,0,0,0,0,72.7,28.62,0.27
# 3590,27975,189690,Lagakos N.,1980,nan,(K2O)10.834 (SiO2)89.166 ,0,0,0,0,0,0,0,0,0,10.83355,0,0,0,0,0,0,0,89.16645,0,0,0,0,0,0,54,22.48,0.201
# 5207,40613,476138,Akiba S.,2011,nan,(Al2O3)7.0 (MgO)8.0 (Na2O)13.4 (SiO2)71.6 ,7,0,0,0,0,0,0,0,0,0,0,0,8,13.4,0,0,0,71.6,0,0,0,0,0,0,71.5,29.79,0.2
# 3012,24933,302459,Shen G.-Q.,2002,nan,(Al2O3)3.0 (MgO)12.0 (Na2O)15.0 (SiO2)70.0 ,3,0,0,0,0,0,0,0,0,0,0,0,12,15,0,0,0,70,0,0,0,0,0,0,73.3,29.99,0.222
# 1994,7922,69930,Tarumi T.,1991,nan,(Al2O3)0.578 (CaO)10.295 (MgO)6.285 (Na2O)12.641 (SiO2)70.201 ,0.577769013,0,0,0,0,10.29503845,0,0,0,0,0,0,6.285005051,12.64145809,0,0,0,70.2007294,0,0,0,0,0,0,100,40.32,0.24
# 158,257,20588,Livshits V.Ya.,1988,nan,(K2O)3.7 (Na2O)23.6 (SiO2)72.7 ,0,0,0,0,0,0,0,0,0,3.7,0,0,0,23.6,0,0,0,72.7,0,0,0,0,0,0,62.5,25.2,0.24
# 3827,29546,369269,Li Liu En,2005,nan,(Al2O3)12.1 (B2O3)9.3 (CaO)7.4 (MgO)6.3 (SiO2)63.2 (SrO)1.7 ,12.1,0,9.3,0,0,7.4,0,0,0,0,0,0,6.3,0,0,0,0,63.2,0,1.7,0,0,0,0,77.4,31.85,0.215
# 2560,13828,140226,Dumbaugh W.H.,1980,nan,(Al2O3)12.932 (CaO)3.527 (K2O)2.8 (MgO)3.272 (Na2O)13.828 (SiO2)63.641 ,12.93204897,0,0,0,0,3.527004718,0,0,0,2.799627776,0,0,3.271524738,13.82839889,0,0,0,63.64139491,0,0,0,0,0,0,74.4,30.49,0.22
# 2451,12172,137487,Dumbaugh W.H.,1974,nan,(Al2O3)12.509 (CaO)0.145 (MgO)24.994 (SiO2)43.808 (TiO2)6.204 (Y2O3)12.34 ,12.50927196,0,0,0,0,0.144870538,0,0,0,0,0,0,24.99407389,0,0,0,0,43.80785188,0,0,6.203919931,12.3400118,0,0,133,51.15,0.3
# 5194,40613,476112,Akiba S.,2011,nan,(Al2O3)6.0 (MgO)10.0 (Na2O)12.0 (SiO2)72.0 ,6,0,0,0,0,0,0,0,0,0,0,0,10,12,0,0,0,72,0,0,0,0,0,0,73.1,30.28,0.207
# 4544,35368,425204,Kannappan A.N.,2009,nan,(B2O3)66.0 (Na2O)20.0 (ZnO)14.0 ,0,0,66,0,0,0,0,0,0,0,0,0,0,20,0,0,0,0,0,0,0,0,14,0,60,23.83,0.259
# 4552,35368,425212,Kannappan A.N.,2009,nan,(B2O3)62.0 (Na2O)20.0 (PbO)18.0 ,0,0,62,0,0,0,0,0,0,0,0,0,0,20,0,18,0,0,0,0,0,0,0,0,56.4,21.93,0.286
# 3475,27139,310662,Boyd D.C.,1980,Corning 7913,(Al2O3)0.296 (B2O3)2.605 (SiO2)97.098 ,0.296469689,0,2.605143904,0,0,0,0,0,0,0,0,0,0,0,0,0,0,97.09838641,0,0,0,0,0,0,68,28.57,0.19
# 2124,8701,80172,Aleinikov F.K.,1962,nan,(Na2O)11.111 (PbO)33.333 (SiO2)55.556 ,0,0,0,0,0,0,0,0,0,0,0,0,0,11.11111,0,33.33333,0,55.55556,0,0,0,0,0,0,50,19.84,0.26
# 3515,27303,358089,Hwa L.G.,2004,nan,(Al2O3)15.0 (La2O3)25.0 (SiO2)60.0 ,15,0,0,0,0,0,0,0,0,0,25,0,0,0,0,0,0,60,0,0,0,0,0,0,109,41.6,0.31
# 5182,40605,468539,Jingal R.,2012,nan,(Al2O3)17.27 (B2O3)6.89 (Na2O)17.27 (SiO2)58.57 ,17.27,0,6.89,0,0,0,0,0,0,0,0,0,0,17.27,0,0,0,58.57,0,0,0,0,0,0,73.4,29.86,0.229
# 5375,41245,480754,Bootjomchai Ch.,2014,nan,(B2O3)29.126 (BaO)2.913 (SiO2)67.961 ,0,0,29.12620971,2.912620971,0,0,0,0,0,0,0,0,0,0,0,0,0,67.96116932,0,0,0,0,0,0,81.6,33.97,0.201
# 2121,8701,80169,Aleinikov F.K.,1962,nan,(Na2O)13.333 (PbO)20.0 (SiO2)66.667 ,0,0,0,0,0,0,0,0,0,0,0,0,0,13.33333133,0,20.000002,0,66.66666667,0,0,0,0,0,0,56.2,22.66,0.24
# 2058,8696,80067,Vaills Y.,1992,nan,(CaO)22.34 (Na2O)6.383 (SiO2)71.277 ,0,0,0,0,0,22.34042799,0,0,0,0,0,0,0,6.382978426,0,0,0,71.27659359,0,0,0,0,0,0,83.9,34.44,0.218
# 2419,11955,136007,Malmendier J.W.,1975,nan,(Al2O3)22.997 (B2O3)38.497 (MgO)33.501 (TiO2)5.004 ,22.99719092,0,38.49724154,0,0,0,0,0,0,0,0,0,33.50143134,0,0,0,0,0,0,0,5.0041362,0,0,0,103,39.92,0.29
# 2412,11955,136000,Malmendier J.W.,1975,nan,(Al2O3)23.492 (B2O3)38.254 (MgO)38.255 ,23.49176,0,38.25359,0,0,0,0,0,0,0,0,0,38.25465,0,0,0,0,0,0,0,0,0,0,0,103,39.92,0.29
# 2418,11955,136006,Malmendier J.W.,1975,nan,(Al2O3)17.956 (B2O3)38.516 (MgO)38.527 (TiO2)5.001 ,17.95555767,0,38.51629499,0,0,0,0,0,0,0,0,0,38.52667499,0,0,0,0,0,0,0,5.00147235,0,0,0,103,39.92,0.29
# 3570,27734,359612,Deriano S.,2004,nan,(MgO)14.0 (Na2O)14.0 (SiO2)72.0 ,0,0,0,0,0,0,0,0,0,0,0,0,14,14,0,0,0,72,0,0,0,0,0,0,70.2,29.2,0.202
# 3154,25692,352701,Le Houerou V.,2003,nan,(CaO)11.5 (Na2O)17.5 (SiO2)71.0 ,0,0,0,0,0,11.5,0,0,0,0,0,0,0,17.5,0,0,0,71,0,0,0,0,0,0,70.2,29.2,0.202
# 4178,31921,405213,Aitken B.G.,2007,nan,(Al2O3)17.826 (BaO)0.99 (La2O3)11.88 (SiO2)69.303 ,17.82598512,0,0,0.990332385,0,0,0,0,0,0,11.88042329,0,0,0,0,0,0,69.30325921,0,0,0,0,0,0,93.7,37.21,0.259
# 756,3384,3840,Shchavelev O.S.,1973,nan,(K2O)5.4 (SiO2)84.5 (SrO)10.1 ,0,0,0,0,0,0,0,0,0,5.4,0,0,0,0,0,0,0,84.5,0,10.1,0,0,0,0,64.7,26.87,0.204
# 859,3849,12363,Tille U.,1978,nan,(CaO)25.0 (Na2O)10.0 (SiO2)65.0 ,0,0,0,0,0,25,0,0,0,0,0,0,0,10,0,0,0,65,0,0,0,0,0,0,79.7,32.4,0.23
# 3665,28350,380299,Johnson J.,2005,nan,(Al2O3)71.5 (La2O3)28.5 ,71.5,0,0,0,0,0,0,0,0,0,28.5,0,0,0,0,0,0,0,0,0,0,0,0,0,169,65.5,0.29
# 3668,28350,380304,Johnson J.,2005,nan,(Al2O3)55.0 (SiO2)5.0 (Y2O3)40.0 ,55,0,0,0,0,0,0,0,0,0,0,0,0,0,0,0,0,5,0,0,0,40,0,0,169,65.5,0.29
# 1608,6760,39936,Livshits V.Ya.,1990,nan,(B2O3)35.0 (Li2O)15.0 (Na2O)25.0 (P2O5)25.0 ,0,0,35,0,0,0,0,0,0,0,0,15,0,25,25,0,0,0,0,0,0,0,0,0,63.7,25.4,0.254
# 3702,28483,380553,El-Adawy A.,2004,nan,(B2O3)79.208 (Na2O)19.802 (TiO2)0.99 ,0,0,79.20792079,0,0,0,0,0,0,0,0,0,0,19.8019802,0,0,0,0,0,0,0.99009901,0,0,0,49,19.43,0.261
# 2851,20459,175733,Wei T.Y.,2001,nan,(Al2O3)3.4 (B2O3)8.5 (CaO)15.0 (Li2O)12.75 (Na2O)12.75 (P2O5)47.6 ,3.4,0,8.5,0,0,15,0,0,0,0,0,12.75,0,12.75,47.6,0,0,0,0,0,0,0,0,0,68.6,27.66,0.24
# 2095,8701,80143,Aleinikov F.K.,1962,nan,(Na2O)15.385 (SiO2)76.923 (SrO)7.692 ,0,0,0,0,0,0,0,0,0,0,0,0,0,15.38461046,0,0,0,76.92308231,0,7.692307231,0,0,0,0,68.6,27.66,0.24
# 968,3865,12550,Johnston R.A.,1975,nan,(Na2O)20.0 (SiO2)65.0 (TiO2)15.0 ,0,0,0,0,0,0,0,0,0,0,0,0,0,20,0,0,0,65,0,0,15,0,0,0,78.8,32.06,0.229
# 4832,38657,458663,Ikenishi M.,2005,nan,(Al2O3)5.0 (BaO)3.0 (CaO)16.0 (Li2O)4.0 (Na2O)4.0 (SiO2)64.0 (ZrO2)4.0 ,5,0,0,3,0,16,0,0,0,0,0,4,0,4,0,0,0,64,0,0,0,0,0,4,90.2,36.34,0.241
# 3514,27303,358088,Hwa L.G.,2004,nan,(Al2O3)35.0 (La2O3)15.0 (SiO2)50.0 ,35,0,0,0,0,0,0,0,0,0,15,0,0,0,0,0,0,50,0,0,0,0,0,0,111,42.69,0.3
# 2087,8701,80134,Aleinikov F.K.,1962,nan,(CaO)29.412 (Na2O)11.765 (SiO2)58.824 ,0,0,0,0,0,29.41176,0,0,0,0,0,0,0,11.76471,0,0,0,58.82353,0,0,0,0,0,0,78.3,31.07,0.26
# 3829,29546,369271,Li Liu En,2005,nan,(Al2O3)14.9 (B2O3)7.4 (CaO)9.9 (MgO)3.5 (SiO2)63.3 (SrO)1.0 ,14.9,0,7.4,0,0,9.9,0,0,0,0,0,0,3.5,0,0,0,0,63.3,0,1,0,0,0,0,77.9,32.03,0.216
# 3832,29546,369274,Li Liu En,2005,nan,(Al2O3)14.0 (B2O3)7.5 (CaO)9.3 (MgO)4.1 (SiO2)63.5 (SrO)1.6 ,14,0,7.5,0,0,9.3,0,0,0,0,0,0,4.1,0,0,0,0,63.5,0,1.6,0,0,0,0,77.9,32.03,0.216
# 4150,31921,405141,Aitken B.G.,2007,nan,(Al2O3)16.195 (BaO)0.01 (La2O3)9.803 (SiO2)71.992 (SrO)2.001 ,16.19485142,0,0,0.010002995,0,0,0,0,0,0,9.802994804,0,0,0,0,0,0,71.99155184,0,2.00059894,0,0,0,0,91.4,36.5,0.252
# 1223,5483,6000,Lyubimov M.L.,1957,S39-1,(B2O3)15.358 (K2O)1.032 (Na2O)3.137 (PbO)1.742 (SiO2)78.731 ,0,0,15.35801077,0,0,0,0,0,0,1.031918052,0,0,0,3.136631157,0,1.741986087,0,78.73145394,0,0,0,0,0,0,59.2,23.87,0.24
# 282,309,21257,Nikulin V.Kh.,1981,nan,(Al2O3)10.0 (BaO)5.0 (CaO)10.0 (MgO)5.0 (SiO2)70.0 ,10,0,0,5,0,10,0,0,0,0,0,0,5,0,0,0,0,70,0,0,0,0,0,0,82.6,33.44,0.235
# 2105,8701,80153,Aleinikov F.K.,1962,nan,(Na2O)11.765 (SiO2)58.824 (ZnO)29.412 ,0,0,0,0,0,0,0,0,0,0,0,0,0,11.76471,0,0,0,58.82353,0,0,0,0,29.41176,0,72.4,28.28,0.28
# 246,292,21088,Karapetyan G.O.,1980,nan,(Al2O3)11.399 (Li2O)31.488 (SiO2)57.112 ,11.39944,0,0,0,0,0,0,0,0,0,0,31.48818,0,0,0,0,0,57.11238,0,0,0,0,0,0,86.7,35.3,0.228
# 2088,8701,80135,Aleinikov F.K.,1962,nan,(CaO)33.333 (Na2O)11.111 (SiO2)55.556 ,0,0,0,0,0,33.33333,0,0,0,0,0,0,0,11.11111,0,0,0,55.55556,0,0,0,0,0,0,85.5,33.66,0.27
# 3479,27139,310667,Boyd D.C.,1980,Corning 8830,(Al2O3)3.115 (B2O3)20.987 (Na2O)7.175 (SiO2)68.723 ,3.115205,0,20.98672,0,0,0,0,0,0,0,0,0,0,7.174735,0,0,0,68.72334,0,0,0,0,0,0,56,22.95,0.22
# 340,575,24661,Spinner S.,1954,nan,(B2O3)21.4 (CaO)14.3 (Na2O)14.3 (SiO2)50.0 ,0,0,21.4,0,0,14.3,0,0,0,0,0,0,0,14.3,0,0,0,50,0,0,0,0,0,0,86.8,35.2,0.233
# 4156,31921,405147,Aitken B.G.,2007,nan,(Al2O3)14.827 (BaO)0.05 (La2O3)8.574 (SiO2)69.655 (SrO)6.893 ,14.8274527,0,0,0.05,0,0,0,0,0,0,8.574024691,0,0,0,0,0,0,69.65503059,0,6.893466852,0,0,0,0,89.4,35.79,0.249
# 5368,41245,480747,Bootjomchai Ch.,2014,nan,(B2O3)29.703 (SiO2)69.307 (TiO2)0.99 ,0,0,29.7029703,0,0,0,0,0,0,0,0,0,0,0,0,0,0,69.30693069,0,0,0.99009901,0,0,0,80.2,33.36,0.202
# 3424,27073,356803,Duddridge A.,2003,nan,(B2O3)18.113 (La2O3)2.402 (Li2O)10.047 (Na2O)10.297 (SiO2)59.141 ,0,0,18.11262204,0,0,0,0,0,0,0,2.401992314,10.04699785,0,10.29717705,0,0,0,59.14121075,0,0,0,0,0,0,92.9,37.61,0.235
# 5308,40951,478477,Mauro J.C.,2013,nan,(Al2O3)7.51 (B2O3)16.72 (CaO)10.66 (MgO)2.79 (SiO2)60.88 (SnO2)0.07 (SrO)1.36 (ZrO2)0.01 ,7.51,0,16.72,0,0,10.66,0,0,0,0,0,0,2.79,0,0,0,0,60.88,0.07,1.36,0,0,0,0.01,69.1,27.75,0.245
# 4653,36766,438055,Saddeek Y.B.,2010,nan,(Al2O3)1.26 (B2O3)60.0 (CaO)2.94 (Na2O)30.0 (PbO)4.0 (SiO2)1.8 ,1.26,0,60,0,0,2.94,0,0,0,0,0,0,0,30,0,4,0,1.8,0,0,0,0,0,0,63.8,25.85,0.234
# 995,4204,50415,Molot V.A.,1992,nan,(B2O3)13.747 (Na2O)24.236 (SiO2)62.016 ,0,0,13.74745,0,0,0,0,0,0,0,0,0,0,24.23625,0,0,0,62.0163,0,0,0,0,0,0,72.7,29.6,0.228
# 3469,27139,310655,Boyd D.C.,1980,Corning 7251,(Al2O3)1.21 (B2O3)10.631 (Na2O)3.981 (SiO2)84.178 ,1.209873964,0,10.63142968,0,0,0,0,0,0,0,0,0,0,3.980718881,0,0,0,84.17797747,0,0,0,0,0,0,64,26.89,0.19
# 4833,38657,458664,Ikenishi M.,2005,nan,(Al2O3)5.0 (BaO)3.0 (CaO)13.5 (K2O)1.5 (Li2O)4.0 (Na2O)5.0 (SiO2)64.0 (ZrO2)4.0 ,5,0,0,3,0,13.5,0,0,0,1.5,0,4,0,5,0,0,0,64,0,0,0,0,0,4,88,35.54,0.238
# 4652,36766,438054,Saddeek Y.B.,2010,nan,(Al2O3)1.68 (B2O3)60.0 (CaO)3.92 (Na2O)30.0 (PbO)2.0 (SiO2)2.4 ,1.68,0,60,0,0,3.92,0,0,0,0,0,0,0,30,0,2,0,2.4,0,0,0,0,0,0,68.6,27.84,0.232
# 3715,28649,380933,Saddeek Y.B.,2004,nan,(Al2O3)6.412 (B2O3)46.954 (CaO)46.634 ,6.412073744,0,46.95356812,0,0,46.63435813,0,0,0,0,0,0,0,0,0,0,0,0,0,0,0,0,0,0,90,35.6,0.264
# 2959,24472,189871,Rajendran V.,1995,nan,(Li2O)30.622 (SiO2)69.378 ,0,0,0,0,0,0,0,0,0,0,0,30.62234,0,0,0,0,0,69.37766,0,0,0,0,0,0,19.2,7.723,0.243
# 1012,4205,50432,Molot V.A.,1992,nan,(Al2O3)4.7 (CaO)7.5 (Na2O)19.7 (SiO2)68.1 ,4.7,0,0,0,0,7.5,0,0,0,0,0,0,0,19.7,0,0,0,68.1,0,0,0,0,0,0,69.5,28.6,0.215
# 2458,12172,137494,Dumbaugh W.H.,1974,nan,(Al2O3)11.03 (CaO)3.981 (La2O3)7.009 (MgO)11.929 (SiO2)41.009 (TiO2)25.043 ,11.03040967,0,0,0,0,3.980531708,0,0,0,0,7.009018854,0,11.92865209,0,0,0,0,41.00875031,0,0,25.04263736,0,0,0,120,46.51,0.29
# 2454,12172,137490,Dumbaugh W.H.,1974,nan,(Al2O3)17.994 (CaO)4.982 (La2O3)7.003 (MgO)15.944 (SiO2)39.06 (TiO2)10.027 (Y2O3)4.99 ,17.99391059,0,0,0,0,4.982278851,0,0,0,0,7.003039147,0,15.94377913,0,0,0,0,39.06017835,0,0,10.02678605,4.990027894,0,0,120,46.51,0.29
# 3465,27139,310651,Boyd D.C.,1980,Corning 7052,(Al2O3)5.116 (B2O3)17.794 (BaO)1.276 (K2O)2.077 (Li2O)2.182 (Na2O)2.104 (SiO2)69.451 ,5.115840898,0,17.79429964,1.275752974,0,0,0,0,0,2.076591958,0,2.182033956,0,2.104011958,0,0,0,69.45146861,0,0,0,0,0,0,57,23.36,0.22
# 2085,8701,80132,Aleinikov F.K.,1962,nan,(CaO)20.0 (Na2O)13.333 (SiO2)66.667 ,0,0,0,0,0,20.000002,0,0,0,0,0,0,0,13.33333133,0,0,0,66.66666667,0,0,0,0,0,0,75.3,29.88,0.26
# 5313,40951,478482,Mauro J.C.,2013,nan,(Al2O3)7.3 (B2O3)16.4 (CaO)7.59 (MgO)3.62 (SiO2)62.67 (SnO2)0.07 (SrO)2.34 (ZrO2)0.01 ,7.3,0,16.4,0,0,7.59,0,0,0,0,0,0,3.62,0,0,0,0,62.67,0.07,2.34,0,0,0,0.01,67.9,27.58,0.231
# 2854,20652,185941,Yamanaka H.,1988,nan,(B2O3)40.0 (Na2O)20.0 (SiO2)40.0 ,0,0,40,0,0,0,0,0,0,0,0,0,0,20,0,0,0,40,0,0,0,0,0,0,72.5,29.435,0.2314917
# 3041,25144,350530,Anan`ev A.V.,1998,nan,(SiO2)96.51 (TiO2)3.49 ,0,0,0,0,0,0,0,0,0,0,0,0,0,0,0,0,0,96.51,0,0,3.49,0,0,0,68.2,28.8,0.184
# 5197,40613,476115,Akiba S.,2011,nan,(Al2O3)6.0 (MgO)12.0 (Na2O)10.0 (SiO2)72.0 ,6,0,0,0,0,0,0,0,0,0,0,0,12,10,0,0,0,72,0,0,0,0,0,0,74.3,30.5,0.218
# 5312,40951,478481,Mauro J.C.,2013,nan,(Al2O3)7.49 (B2O3)16.29 (CaO)8.18 (MgO)2.2 (SiO2)64.63 (SnO2)0.07 (SrO)1.13 (ZrO2)0.01 ,7.489999925,0,16.28999984,0,0,8.180000918,0,0,0,0,0,0,2.199999978,0,0,0,0,64.62999935,0.069999999,1.129999989,0,0,0,0.01,65.7,26.62,0.234
# 4897,39036,460269,Hashimoto T.,2007,nan,(Al2O3)0.4 (B2O3)6.4 (CaO)22.5 (Na2O)0.9 (P2O5)66.4 (SiO2)3.4 ,0.40000004,0,6.400000646,0,0,22.50000227,0,0,0,0,0,0,0,0.899999991,66.39999671,0,0,3.400000343,0,0,0,0,0,0,56,22.58,0.24
# 1324,5879,93247,Keshishyan T.N.,1978,nan,(Al2O3)9.1 (B2O3)54.5 (PbO)36.4 ,9.1,0,54.5,0,0,0,0,0,0,0,0,0,0,0,0,36.4,0,0,0,0,0,0,0,0,60,22.9,0.31
# 3672,28350,380312,Johnson J.,2005,nan,(Al2O3)50.0 (La2O3)20.0 (SiO2)20.0 (Y2O3)10.0 ,50,0,0,0,0,0,0,0,0,0,20,0,0,0,0,0,0,20,0,0,0,10,0,0,126,48.46,0.3
# 1334,5879,93257,Keshishyan T.N.,1978,nan,(Al2O3)9.1 (P2O5)66.4 (PbO)24.5 ,9.1,0,0,0,0,0,0,0,0,0,0,0,0,0,66.4,24.5,0,0,0,0,0,0,0,0,58,22.87,0.268
# 1020,4206,50440,Molot V.A.,1992,nan,(Al2O3)4.0 (Li2O)12.5 (Na2O)12.5 (SiO2)71.0 ,4,0,0,0,0,0,0,0,0,0,0,12.5,0,12.5,0,0,0,71,0,0,0,0,0,0,72.95,29.95,0.21783335
# 4837,38657,458668,Ikenishi M.,2005,nan,(Al2O3)5.0 (BaO)3.0 (CaO)13.0 (K2O)6.0 (Na2O)4.0 (SiO2)65.0 (ZrO2)4.0 ,5,0,0,3,0,13,0,0,0,6,0,0,0,4,0,0,0,65,0,0,0,0,0,4,80.7,32.66,0.23542425
# 1328,5879,93251,Keshishyan T.N.,1978,nan,(Al2O3)9.1 (Li2O)22.7 (SiO2)68.2 ,9.1,0,0,0,0,0,0,0,0,0,0,22.7,0,0,0,0,0,68.2,0,0,0,0,0,0,78,31.81,0.226
