Repository: zachang890/ML_Research---Glass

# PARISlab, UCLA - Feature Engineering

## Source Files
- F20 - Summary: Contains complete source code for data analysis
- Presentations: .ppt files from weekly presentations
- .ipynb: Draft files for data analysis

File: F20 - Summary/resources/Oxide_glass_1_5_02142020.csv (part 6 of 7)
Index,Code,Glass #,Author,Year,Trademark,Glass_composition,Al2O3,As2O5,B2O3,BaO,BeO,CaO,CdO,Cs2O,Ga2O3,K2O,La2O3,Li2O,MgO,Na2O,P2O5,PbO,Sc2O3,SiO2,SnO2,SrO,TiO2,Y2O3,ZnO,ZrO2,Young's modulus E (GPa),Shear modulus G (GPa),Poisson's ratio v
# 5152,40497,468289,Trejo R.,2012,nan,(Al2O3)2.34 (B2O3)0.101 (BaO)6.156 (CaO)5.569 (K2O)10.578 (MgO)2.176 (Na2O)10.246 (SiO2)62.308 (TiO2)0.483 (ZnO)0.043 ,2.339973788,0,0.100793391,6.155633442,0,5.568517495,0,0,0,10.57847904,0,0,2.176331803,10.24641907,0,0,0,62.30757435,0,0,0.483168456,0,0.0431,0,51.9,21.27,0.22
# 3822,29546,369264,Li Liu En,2005,nan,(Al2O3)14.3 (B2O3)8.2 (CaO)3.6 (MgO)6.0 (SiO2)62.6 (SrO)5.3 ,14.3,0,8.2,0,0,3.6,0,0,0,0,0,0,6,0,0,0,0,62.6,0,5.3,0,0,0,0,77.3,31.81,0.215
# 3836,29546,369278,Li Liu En,2005,nan,(Al2O3)11.8 (B2O3)9.0 (CaO)7.4 (MgO)6.1 (SiO2)64.0 (SrO)1.7 ,11.8,0,9,0,0,7.4,0,0,0,0,0,0,6.1,0,0,0,0,64,0,1.7,0,0,0,0,77.3,31.81,0.215
# 2657,16115,143905,Aleinikov F.K.,1967,nan,(Na2O)14.286 (SiO2)71.429 (SrO)14.286 ,0,0,0,0,0,0,0,0,0,0,0,0,0,14.28571143,0,0,0,71.42857714,0,14.28571143,0,0,0,0,69.9,27.66,0.26352475
# 5320,40951,478489,Mauro J.C.,2013,nan,(Al2O3)7.451 (B2O3)16.162 (CaO)3.2 (MgO)2.18 (SiO2)64.256 (SnO2)0.06 (SrO)6.681 (ZrO2)0.01 ,7.450744851,0,16.16161968,0,0,3.200319936,0,0,0,0,0,0,2.180217956,0,0,0,0,64.25641871,0.060009999,6.680667866,0,0,0,0.010001,67.4,27.2,0.239
# 3532,27721,359524,Tanabe S.,1992,nan,(Al2O3)25.0 (La2O3)25.0 (SiO2)50.0 ,25,0,0,0,0,0,0,0,0,0,25,0,0,0,0,0,0,50,0,0,0,0,0,0,118.5,45.365,0.3061086
# 4661,36766,438063,Saddeek Y.B.,2010,nan,(Al2O3)0.525 (B2O3)50.0 (CaO)1.225 (Na2O)25.0 (PbO)22.5 (SiO2)0.75 ,0.525,0,50,0,0,1.225,0,0,0,0,0,0,0,25,0,22.5,0,0.75,0,0,0,0,0,0,60.8,24.3,0.251
# 5192,40613,476110,Akiba S.,2011,nan,(Al2O3)7.0 (MgO)5.5 (Na2O)14.0 (SiO2)73.0 (ZrO2)0.5 ,7,0,0,0,0,0,0,0,0,0,0,0,5.5,14,0,0,0,73,0,0,0,0,0,0.5,72.65,29.58,0.228
# 4829,38657,458660,Ikenishi M.,2005,nan,(Al2O3)5.0 (BaO)3.0 (CaO)12.5 (K2O)1.5 (Li2O)5.0 (Na2O)5.0 (SiO2)64.0 (ZrO2)4.0 ,5,0,0,3,0,12.5,0,0,0,1.5,0,5,0,5,0,0,0,64,0,0,0,0,0,4,88.2,35.65,0.237
# 2082,8701,80129,Aleinikov F.K.,1962,nan,(BeO)29.412 (Na2O)11.765 (SiO2)58.824 ,0,0,0,0,29.41176,0,0,0,0,0,0,0,0,11.76471,0,0,0,58.82353,0,0,0,0,0,0,83.9,33.83,0.24
# 1957,7836,74233,Higazy A.A.,1989,nan,(P2O5)52.45 (ZnO)47.55 ,0,0,0,0,0,0,0,0,0,0,0,0,0,0,52.45,0,0,0,0,0,0,0,47.55,0,38.8,15.3,0.268
# 1325,5879,93248,Keshishyan T.N.,1978,nan,(Al2O3)9.091 (B2O3)45.455 (PbO)45.455 ,9.090909091,0,45.45454545,0,0,0,0,0,0,0,0,0,0,0,0,45.45454545,0,0,0,0,0,0,0,0,57,22.3,0.278
# 3458,27139,310643,Boyd D.C.,1980,Corning 1720,(Al2O3)10.402 (B2O3)4.481 (CaO)8.9 (MgO)10.835 (Na2O)1.007 (SiO2)64.376 ,10.40173917,0,4.480505642,0,0,8.900091288,0,0,0,0,0,0,10.83522913,1.006579919,0,0,0,64.37585485,0,0,0,0,0,0,87,35.08,0.24
# 4660,36766,438062,Saddeek Y.B.,2010,nan,(Al2O3)1.05 (B2O3)50.0 (CaO)2.45 (Na2O)25.0 (PbO)20.0 (SiO2)1.5 ,1.05,0,50,0,0,2.45,0,0,0,0,0,0,0,25,0,20,0,1.5,0,0,0,0,0,0,61.2,24.46,0.251
# 4169,31921,405204,Aitken B.G.,2007,nan,(Al2O3)17.906 (CaO)1.5 (La2O3)10.94 (SiO2)69.653 ,17.90595911,0,0,0,0,1.500499366,0,0,0,0,10.94035994,0,0,0,0,0,0,69.65318159,0,0,0,0,0,0,94,37.39,0.257
# 2453,12172,137489,Dumbaugh W.H.,1974,nan,(Al2O3)11.112 (CaO)5.482 (La2O3)8.384 (MgO)22.227 (SiO2)44.583 (TiO2)5.607 (Y2O3)2.606 ,11.111718,0,0,0,0,5.481595413,0,0,0,0,8.383953218,0,22.22667598,0,0,0,0,44.58262123,0,0,5.60745071,2.605985459,0,0,115,44.23,0.3
# 3456,27139,310639,Boyd D.C.,1980,Corning 0120,(Al2O3)1.58 (K2O)7.695 (Na2O)5.198 (PbO)10.464 (SiO2)75.063 ,1.579773905,0,0,0,0,0,0,0,0,7.695031538,0,0,0,5.197759688,0,10.46417937,0,75.0632555,0,0,0,0,0,0,59,24.18,0.22
# 3717,28649,380935,Saddeek Y.B.,2004,nan,(Al2O3)8.697 (B2O3)63.682 (CdO)27.621 ,8.696568174,0,63.68220127,0,0,0,27.62123055,0,0,0,0,0,0,0,0,0,0,0,0,0,0,0,0,0,102,39.2,0.301
# 5307,40951,478476,Mauro J.C.,2013,nan,(Al2O3)8.313 (B2O3)16.307 (CaO)8.873 (MgO)3.557 (SiO2)62.16 (SnO2)0.15 (SrO)0.62 (ZrO2)0.02 ,8.313347962,0,16.306956,0,0,8.872899825,0,0,0,0,0,0,3.557153128,0,0,0,0,62.16025476,0.149899963,0.619504348,0,0,0,0.02,68.1,27.46,0.24
# 162,257,20592,Livshits V.Ya.,1988,nan,(CaO)10.9 (K2O)3.6 (Na2O)14.2 (SiO2)71.3 ,0,0,0,0,0,10.9,0,0,0,3.6,0,0,0,14.2,0,0,0,71.3,0,0,0,0,0,0,72.3,29.2,0.238
# 3817,29546,369259,Li Liu En,2005,nan,(Al2O3)14.3 (B2O3)8.8 (CaO)6.3 (MgO)8.8 (SiO2)60.0 (SrO)1.8 ,14.3,0,8.8,0,0,6.3,0,0,0,0,0,0,8.8,0,0,0,0,60,0,1.8,0,0,0,0,80.5,33.1,0.216
# 3826,29546,369268,Li Liu En,2005,nan,(Al2O3)14.7 (B2O3)6.3 (CaO)8.6 (MgO)6.3 (SiO2)63.1 (SrO)1.0 ,14.7,0,6.3,0,0,8.6,0,0,0,0,0,0,6.3,0,0,0,0,63.1,0,1,0,0,0,0,80.5,33.1,0.216
# 2420,11955,136008,Malmendier J.W.,1975,nan,(Al2O3)21.914 (B2O3)36.497 (MgO)36.578 (TiO2)5.012 ,21.91360153,0,36.49654255,0,0,0,0,0,0,0,0,0,36.57827256,0,0,0,0,0,0,0,5.011583351,0,0,0,108,41.86,0.29
# 2417,11955,136005,Malmendier J.W.,1975,nan,(Al2O3)23.001 (B2O3)33.495 (MgO)38.501 (TiO2)5.004 ,23.00067839,0,33.49490766,0,0,0,0,0,0,0,0,0,38.5005673,0,0,0,0,0,0,0,5.00384665,0,0,0,108,41.86,0.29
# 4593,35795,429820,Ikenishi M.,2003,nan,(Al2O3)3.0 (BaO)3.0 (CaO)18.0 (K2O)5.0 (MgO)0.5 (Na2O)4.0 (SiO2)62.5 (ZrO2)4.0 ,3,0,0,3,0,18,0,0,0,5,0,0,0.5,4,0,0,0,62.5,0,0,0,0,0,4,83.1,33.4,0.244
# 1748,7347,93931,Shinkai N.,1981,nan,(B2O3)60.0 (PbO)30.0 (ZnO)10.0 ,0,0,60,0,0,0,0,0,0,0,0,0,0,0,0,30,0,0,0,0,0,0,10,0,83.9,33.4,0.256
# 2100,8701,80148,Aleinikov F.K.,1962,nan,(Na2O)11.111 (SiO2)55.556 (SrO)33.333 ,0,0,0,0,0,0,0,0,0,0,0,0,0,11.11111,0,0,0,55.55556,0,33.33333,0,0,0,0,78.9,30.82,0.28
# 3425,27073,356804,Duddridge A.,2003,nan,(B2O3)17.918 (La2O3)3.624 (Li2O)9.93 (Na2O)10.16 (SiO2)58.368 ,0,0,17.91785191,0,0,0,0,0,0,0,3.623986229,9.929892266,0,10.16012139,0,0,0,58.3681482,0,0,0,0,0,0,93.1,37.54,0.24
# 5196,40613,476114,Akiba S.,2011,nan,(Al2O3)7.0 (MgO)9.0 (Na2O)12.0 (SiO2)72.0 ,7,0,0,0,0,0,0,0,0,0,0,0,9,12,0,0,0,72,0,0,0,0,0,0,72.3,29.39,0.23
# 4654,36766,438056,Saddeek Y.B.,2010,nan,(Al2O3)0.84 (B2O3)60.0 (CaO)1.96 (Na2O)30.0 (PbO)6.0 (SiO2)1.2 ,0.84,0,60,0,0,1.96,0,0,0,0,0,0,0,30,0,6,0,1.2,0,0,0,0,0,0,57.8,23.25,0.243
# 2065,8696,80074,Vaills Y.,1992,nan,(CaO)35.106 (Na2O)6.383 (SiO2)58.511 ,0,0,0,0,0,35.10638035,0,0,0,0,0,0,0,6.382979064,0,0,0,58.51064059,0,0,0,0,0,0,88,34.7,0.268
# 4230,32370,389012,Reddy C.N.,2007,nan,(B2O3)60.0 (Li2O)20.0 (ZnO)20.0 ,0,0,60,0,0,0,0,0,0,0,0,20,0,0,0,0,0,0,0,0,0,0,20,0,62.9,25.12,0.252
# 3464,27139,310650,Boyd D.C.,1980,Corning 7050,(Al2O3)1.231 (B2O3)21.642 (Na2O)6.077 (SiO2)71.05 ,1.231424975,0,21.64159957,0,0,0,0,0,0,0,0,0,0,6.077436878,0,0,0,71.04953858,0,0,0,0,0,0,60,24.59,0.22
# 4828,38657,458659,Ikenishi M.,2005,nan,(Al2O3)5.0 (BaO)3.0 (CaO)10.0 (K2O)1.5 (Li2O)5.0 (Na2O)7.5 (SiO2)64.0 (ZrO2)4.0 ,5,0,0,3,0,10,0,0,0,1.5,0,5,0,7.5,0,0,0,64,0,0,0,0,0,4,86.5,35.02,0.235
# 4133,31921,405124,Aitken B.G.,2007,nan,(Al2O3)16.995 (La2O3)9.803 (MgO)3.011 (SiO2)70.191 ,16.99508929,0,0,0,0,0,0,0,0,0,9.802993824,0,3.010901103,0,0,0,0,70.19101578,0,0,0,0,0,0,93.7,37.39,0.253
# 157,257,20587,Livshits V.Ya.,1988,nan,(K2O)4.0 (Na2O)16.0 (SiO2)80.0 ,0,0,0,0,0,0,0,0,0,4,0,0,0,16,0,0,0,80,0,0,0,0,0,0,63.3,25.9,0.222
# 3819,29546,369261,Li Liu En,2005,nan,(Al2O3)14.0 (B2O3)8.4 (CaO)7.8 (MgO)6.1 (SiO2)62.0 (SrO)1.7 ,14,0,8.4,0,0,7.8,0,0,0,0,0,0,6.1,0,0,0,0,62,0,1.7,0,0,0,0,78.7,32.36,0.216
# 3818,29546,369260,Li Liu En,2005,nan,(Al2O3)14.715 (B2O3)8.709 (CaO)7.708 (MgO)6.106 (SiO2)61.161 (SrO)1.602 ,14.71471926,0,8.708708565,0,0,7.707707615,0,0,0,0,0,0,6.106105695,0,0,0,0,61.16115694,0,1.60160192,0,0,0,0,78.7,32.36,0.216
# 3671,28350,380307,Johnson J.,2005,nan,(Al2O3)55.0 (SiO2)20.0 (Y2O3)25.0 ,55,0,0,0,0,0,0,0,0,0,0,0,0,0,0,0,0,20,0,0,0,25,0,0,133,51.55,0.29
# 4611,36434,435401,Matsuda Y.,2009,nan,(B2O3)86.0 (Li2O)14.0 ,0,0,86,0,0,0,0,0,0,0,0,14,0,0,0,0,0,0,0,0,0,0,0,0,44.35,17.15,0.29301265
# 639,2416,33043,Ashizuka M.,1985,nan,(Al2O3)23.1 (CaO)23.1 (P2O5)7.7 (SiO2)46.1 ,23.1,0,0,0,0,23.1,0,0,0,0,0,0,0,0,7.7,0,0,46.1,0,0,0,0,0,0,84,33.36,0.259
# 2685,16472,158843,Livshits V.Ya.,1999,nan,(Na2O)25.0 (SiO2)51.0 (TiO2)15.0 (ZrO2)9.0 ,0,0,0,0,0,0,0,0,0,0,0,0,0,25,0,0,0,51,0,0,15,0,0,9,82.137,33.04,0.243
# 4658,36766,438060,Saddeek Y.B.,2010,nan,(Al2O3)2.1 (B2O3)50.0 (CaO)4.9 (Na2O)25.0 (PbO)15.0 (SiO2)3.0 ,2.1,0,50,0,0,4.9,0,0,0,0,0,0,0,25,0,15,0,3,0,0,0,0,0,0,62.5,24.96,0.252
# 596,2027,9635,Shaw R.R.,1971,nan,(PbO)24.6 (SiO2)75.4 ,0,0,0,0,0,0,0,0,0,0,0,0,0,0,0,24.6,0,75.4,0,0,0,0,0,0,51.059,20.44,0.249
# 5195,40613,476113,Akiba S.,2011,nan,(Al2O3)7.0 (MgO)10.0 (Na2O)11.0 (SiO2)72.0 ,7,0,0,0,0,0,0,0,0,0,0,0,10,11,0,0,0,72,0,0,0,0,0,0,72.8,29.69,0.226
# 2415,11955,136003,Malmendier J.W.,1975,nan,(Al2O3)24.995 (B2O3)34.002 (MgO)41.003 ,24.99498,0,34.00212,0,0,0,0,0,0,0,0,0,41.0029,0,0,0,0,0,0,0,0,0,0,0,104,40.31,0.29
# 2416,11955,136004,Malmendier J.W.,1975,nan,(Al2O3)26.842 (B2O3)36.574 (MgO)36.584 ,26.84189,0,36.57372,0,0,0,0,0,0,0,0,0,36.58439,0,0,0,0,0,0,0,0,0,0,0,104,40.31,0.29
# 5222,40632,468689,Sidek H.A.A.,2003,nan,(Li2O)40.0 (P2O5)60.0 ,0,0,0,0,0,0,0,0,0,0,0,40,0,0,60,0,0,0,0,0,0,0,0,0,47.4,20.3,0.1674878
# 1565,6623,38586,Gan Fuxi,1959,nan,(B2O3)10.0 (BeO)18.0 (Na2O)12.0 (SiO2)60.0 ,0,0,10,0,18,0,0,0,0,0,0,0,0,12,0,0,0,60,0,0,0,0,0,0,80.9,32.17,0.2573828
# 1536,6619,38505,Gan Fuxi,1959,nan,(Al2O3)4.0 (B2O3)4.0 (Na2O)28.0 (SiO2)64.0 ,4,0,4,0,0,0,0,0,0,0,0,0,0,28,0,0,0,64,0,0,0,0,0,0,64.2,25.7,0.2490271
# 1525,6619,38494,Gan Fuxi,1959,nan,(Al2O3)4.0 (B2O3)16.0 (Li2O)16.0 (SiO2)64.0 ,4,0,16,0,0,0,0,0,0,0,0,16,0,0,0,0,0,64,0,0,0,0,0,0,77.5,32.17,0.2045385
# 1523,6619,38492,Gan Fuxi,1959,nan,(Al2O3)8.0 (B2O3)12.0 (Li2O)16.0 (SiO2)64.0 ,8,0,12,0,0,0,0,0,0,0,0,16,0,0,0,0,0,64,0,0,0,0,0,0,78.4,32.76,0.1965813
# 959,3861,143644,Takahashi K.,1983,nan,(B2O3)22.222 (K2O)11.111 (SiO2)66.667 ,0,0,22.22222222,0,0,0,0,0,0,11.11111111,0,0,0,0,0,0,0,66.66666667,0,0,0,0,0,0,60.8,25.04,0.2140574
# 286,389,22045,Singer G.M.,1989,nan,(Al2O3)22.2 (MgO)22.2 (SiO2)55.6 ,22.2,0,0,0,0,0,0,0,0,0,0,0,22.2,0,0,0,0,55.6,0,0,0,0,0,0,101,42.6,0.1854461
# 1530,6619,38499,Gan Fuxi,1959,nan,(Al2O3)12.0 (B2O3)24.0 (Li2O)16.0 (SiO2)48.0 ,12,0,24,0,0,0,0,0,0,0,0,16,0,0,0,0,0,48,0,0,0,0,0,0,68.9,27.46,0.2545522
# 1549,6619,38518,Gan Fuxi,1959,nan,(Al2O3)4.0 (B2O3)8.0 (Li2O)24.0 (SiO2)64.0 ,4,0,8,0,0,0,0,0,0,0,0,24,0,0,0,0,0,64,0,0,0,0,0,0,84.1,34.13,0.2320538
# 1515,6619,38484,Gan Fuxi,1959,nan,(Al2O3)12.0 (B2O3)32.0 (Na2O)16.0 (SiO2)40.0 ,12,0,32,0,0,0,0,0,0,0,0,0,0,16,0,0,0,40,0,0,0,0,0,0,50.9,20.3,0.2536947
# 4128,31885,379783,Hushur A.,2005,nan,(Li2O)33.333 (SiO2)66.667 ,0,0,0,0,0,0,0,0,0,0,0,33.33333333,0,0,0,0,0,66.66666667,0,0,0,0,0,0,80.3,32.6,0.2315952
# 1511,6619,38480,Gan Fuxi,1959,nan,(Al2O3)16.0 (B2O3)24.0 (Na2O)16.0 (SiO2)44.0 ,16,0,24,0,0,0,0,0,0,0,0,0,0,16,0,0,0,44,0,0,0,0,0,0,53.6,21.77,0.2310518
# 914,3861,12468,Takahashi K.,1983,nan,(B2O3)38.462 (Na2O)23.077 (SiO2)38.462 ,0,0,38.46154,0,0,0,0,0,0,0,0,0,0,23.07692,0,0,0,38.46154,0,0,0,0,0,0,75.2,30.19,0.2454454
# 3357,26961,309929,Kojima S.,2003,nan,(B2O3)71.429 (Cs2O)14.286 (Li2O)14.286 ,0,0,71.42857714,0,0,0,0,14.28571143,0,0,0,14.28571143,0,0,0,0,0,0,0,0,0,0,0,0,43.7,17.3,0.2630059
# 1505,6619,38474,Gan Fuxi,1959,nan,(Al2O3)4.0 (B2O3)20.0 (Na2O)16.0 (SiO2)60.0 ,4,0,20,0,0,0,0,0,0,0,0,0,0,16,0,0,0,60,0,0,0,0,0,0,71.2,29.03,0.2263175
# 1566,6623,38588,Gan Fuxi,1959,nan,(B2O3)10.0 (CaO)18.0 (Na2O)12.0 (SiO2)60.0 ,0,0,10,0,0,18,0,0,0,0,0,0,0,12,0,0,0,60,0,0,0,0,0,0,78.4,31.98,0.2257662
# 1508,6619,38477,Gan Fuxi,1959,nan,(Al2O3)4.0 (B2O3)24.0 (Na2O)16.0 (SiO2)56.0 ,4,0,24,0,0,0,0,0,0,0,0,0,0,16,0,0,0,56,0,0,0,0,0,0,69.6,28.44,0.2236286
# 564,1980,44501,Eagan R.J.,1978,nan,(Al2O3)5.0 (Na2O)20.0 (SiO2)75.0 ,5,0,0,0,0,0,0,0,0,0,0,0,0,20,0,0,0,75,0,0,0,0,0,0,64.8,26.5,0.2226416
# 907,3861,12460,Takahashi K.,1983,nan,(B2O3)45.455 (Na2O)9.091 (SiO2)45.455 ,0,0,45.454545,0,0,0,0,0,0,0,0,0,0,9.09091,0,0,0,45.454545,0,0,0,0,0,0,45.3,17.94,0.2625417
# 571,1980,44508,Eagan R.J.,1978,nan,(B2O3)8.0 (Na2O)32.0 (SiO2)60.0 ,0,0,8,0,0,0,0,0,0,0,0,0,0,32,0,0,0,60,0,0,0,0,0,0,65.3,26.6,0.2274437
# 1531,6619,38500,Gan Fuxi,1959,nan,(Al2O3)4.0 (B2O3)32.0 (Li2O)16.0 (SiO2)48.0 ,4,0,32,0,0,0,0,0,0,0,0,16,0,0,0,0,0,48,0,0,0,0,0,0,69.1,28.35,0.2186948
# 4508,35231,423981,Gross T.M.,2009,nan,(Al2O3)15.0 (CaO)15.0 (SiO2)70.0 ,15,0,0,0,0,15,0,0,0,0,0,0,0,0,0,0,0,70,0,0,0,0,0,0,86,34.9,0.2320916
# 418,1834,9125,Takahashi K.,1983,nan,(Li2O)27.5 (SiO2)72.5 ,0,0,0,0,0,0,0,0,0,0,0,27.5,0,0,0,0,0,72.5,0,0,0,0,0,0,74.4,30.64,0.2140993
# 1520,6619,38489,Gan Fuxi,1959,nan,(Al2O3)4.0 (B2O3)8.0 (Li2O)16.0 (SiO2)72.0 ,4,0,8,0,0,0,0,0,0,0,0,16,0,0,0,0,0,72,0,0,0,0,0,0,77.8,32.17,0.2092012
# 922,3861,12481,Takahashi K.,1983,nan,(B2O3)41.667 (K2O)16.667 (SiO2)41.667 ,0,0,41.66666583,0,0,0,0,0,0,16.66666833,0,0,0,0,0,0,0,41.66666583,0,0,0,0,0,0,51.8,20.68,0.2524177
# 429,1834,9136,Takahashi K.,1983,nan,(K2O)18.0 (SiO2)82.0 ,0,0,0,0,0,0,0,0,0,18,0,0,0,0,0,0,0,82,0,0,0,0,0,0,49,19.72,0.2423936
# 1553,6619,38522,Gan Fuxi,1959,nan,(Al2O3)8.0 (B2O3)12.0 (Li2O)20.0 (SiO2)60.0 ,8,0,12,0,0,0,0,0,0,0,0,20,0,0,0,0,0,60,0,0,0,0,0,0,86.5,35.9,0.2047353
# 940,3861,12506,Takahashi K.,1983,nan,(B2O3)25.0 (Na2O)25.0 (SiO2)50.0 ,0,0,25,0,0,0,0,0,0,0,0,0,0,25,0,0,0,50,0,0,0,0,0,0,76.1,30.86,0.2329876
# 4707,37266,442008,Lin Chung-Chern,2010,nan,(BaO)16.667 (Na2O)16.667 (SiO2)66.667 ,0,0,0,16.66667,0,0,0,0,0,0,0,0,0,16.66667,0,0,0,66.66666,0,0,0,0,0,0,65.2,25.6,0.2734374
# 560,1980,44497,Eagan R.J.,1978,nan,(Al2O3)16.0 (Na2O)24.0 (SiO2)60.0 ,16,0,0,0,0,0,0,0,0,0,0,0,0,24,0,0,0,60,0,0,0,0,0,0,73.2,29.6,0.2364864
# 4706,37266,442007,Lin Chung-Chern,2010,nan,(Na2O)16.667 (SiO2)66.667 (SrO)16.667 ,0,0,0,0,0,0,0,0,0,0,0,0,0,16.66667,0,0,0,66.66666,0,16.66667,0,0,0,0,69.2,28,0.2357142
# 4126,31885,379781,Hushur A.,2005,nan,(Li2O)23.077 (SiO2)76.923 ,0,0,0,0,0,0,0,0,0,0,0,23.07692231,0,0,0,0,0,76.92307769,0,0,0,0,0,0,77,31.8,0.2106919
# 953,3861,143634,Takahashi K.,1983,nan,(B2O3)27.027 (K2O)18.919 (SiO2)54.054 ,0,0,27.02703,0,0,0,0,0,0,18.91892,0,0,0,0,0,0,0,54.05405,0,0,0,0,0,0,65.4,26.32,0.2424013
# 1542,6619,38511,Gan Fuxi,1959,nan,(Al2O3)4.0 (B2O3)20.0 (Na2O)12.0 (SiO2)64.0 ,4,0,20,0,0,0,0,0,0,0,0,0,0,12,0,0,0,64,0,0,0,0,0,0,64.2,26.29,0.2209965
# 921,3861,12480,Takahashi K.,1983,nan,(B2O3)43.478 (K2O)13.043 (SiO2)43.478 ,0,0,43.47826,0,0,0,0,0,0,13.04348,0,0,0,0,0,0,0,43.47826,0,0,0,0,0,0,44.9,17.56,0.2784739
# 2869,20715,186906,Sarkisov P.D.,1986,nan,(Al2O3)15.0 (MgO)7.0 (Na2O)18.0 (SiO2)60.0 ,15,0,0,0,0,0,0,0,0,0,0,0,7,18,0,0,0,60,0,0,0,0,0,0,63.4,25.9,0.2239383
# 4127,31885,379782,Hushur A.,2005,nan,(Li2O)28.571 (SiO2)71.429 ,0,0,0,0,0,0,0,0,0,0,0,28.57143,0,0,0,0,0,71.42857,0,0,0,0,0,0,78.7,32.4,0.2145061
# 3354,26961,309926,Kojima S.,2003,nan,(B2O3)71.429 (Cs2O)22.857 (Li2O)5.714 ,0,0,71.42857286,0,0,0,0,22.85714091,0,0,0,5.714286229,0,0,0,0,0,0,0,0,0,0,0,0,32.4,12.5,0.2960001
# 1499,6619,38466,Gan Fuxi,1959,nan,(Al2O3)2.0 (B2O3)8.0 (Na2O)16.0 (SiO2)74.0 ,2,0,8,0,0,0,0,0,0,0,0,0,0,16,0,0,0,74,0,0,0,0,0,0,72.2,30.31,0.191026
# 433,1834,9140,Takahashi K.,1983,nan,(Cs2O)16.67 (SiO2)83.33 ,0,0,0,0,0,0,0,16.67,0,0,0,0,0,0,0,0,0,83.33,0,0,0,0,0,0,39.9,15.74,0.2674715
# 795,3701,10760,Makishima A.,1978,nan,(Al2O3)30.0 (La2O3)20.0 (SiO2)50.0 ,30,0,0,0,0,0,0,0,0,0,20,0,0,0,0,0,0,50,0,0,0,0,0,0,99.7,38.7,0.2881136
# 1498,6619,38465,Gan Fuxi,1959,nan,(Al2O3)12.0 (B2O3)4.0 (Na2O)16.0 (SiO2)68.0 ,12,0,4,0,0,0,0,0,0,0,0,0,0,16,0,0,0,68,0,0,0,0,0,0,71.3,28.93,0.2322849
# 955,3861,143636,Takahashi K.,1983,nan,(B2O3)25.641 (K2O)23.077 (SiO2)51.282 ,0,0,25.64103,0,0,0,0,0,0,23.07692,0,0,0,0,0,0,0,51.28205,0,0,0,0,0,0,63.8,25.53,0.2495103
# 3362,26961,309934,Kojima S.,2003,nan,(B2O3)71.429 (Li2O)28.571 ,0,0,71.42857,0,0,0,0,0,0,0,0,28.57143,0,0,0,0,0,0,0,0,0,0,0,0,74.8,29.9,0.2508362
# 1541,6619,38510,Gan Fuxi,1959,nan,(Al2O3)8.0 (B2O3)12.0 (Na2O)20.0 (SiO2)60.0 ,8,0,12,0,0,0,0,0,0,0,0,0,0,20,0,0,0,60,0,0,0,0,0,0,71.4,29.23,0.221348
# 1540,6619,38509,Gan Fuxi,1959,nan,(Al2O3)4.0 (B2O3)12.0 (Na2O)20.0 (SiO2)64.0 ,4,0,12,0,0,0,0,0,0,0,0,0,0,20,0,0,0,64,0,0,0,0,0,0,73.2,30.01,0.2195934
# 574,1980,44511,Eagan R.J.,1978,nan,(B2O3)22.6 (Na2O)17.4 (SiO2)60.0 ,0,0,22.6,0,0,0,0,0,0,0,0,0,0,17.4,0,0,0,60,0,0,0,0,0,0,86.4,34.3,0.2594753
# 1782,7459,56016,Kodama M.,1994,nan,(B2O3)82.0 (Li2O)18.0 ,0,0,82,0,0,0,0,0,0,0,0,18,0,0,0,0,0,0,0,0,0,0,0,0,52.9,20.8,0.2716347
# 1722,7278,55246,Osaka A.,1989,nan,(B2O3)60.0 (BaO)33.3 (P2O5)6.7 ,0,0,60,33.3,0,0,0,0,0,0,0,0,0,0,6.7,0,0,0,0,0,0,0,0,0,59.6,23.1,0.2900432
# 948,3861,143628,Takahashi K.,1983,nan,(B2O3)30.303 (K2O)9.091 (SiO2)60.606 ,0,0,30.30303,0,0,0,0,0,0,9.09091,0,0,0,0,0,0,0,60.60606,0,0,0,0,0,0,48.6,19.57,0.2416964
# 1556,6619,38525,Gan Fuxi,1959,nan,(Al2O3)8.0 (B2O3)20.0 (Li2O)12.0 (SiO2)60.0 ,8,0,20,0,0,0,0,0,0,0,0,12,0,0,0,0,0,60,0,0,0,0,0,0,76.5,31.78,0.2035871
# 1522,6619,38491,Gan Fuxi,1959,nan,(Al2O3)4.0 (B2O3)12.0 (Li2O)16.0 (SiO2)68.0 ,4,0,12,0,0,0,0,0,0,0,0,16,0,0,0,0,0,68,0,0,0,0,0,0,80.1,32.66,0.2262706
# 1557,6619,38526,Gan Fuxi,1959,nan,(Al2O3)4.0 (B2O3)24.0 (Li2O)8.0 (SiO2)64.0 ,4,0,24,0,0,0,0,0,0,0,0,8,0,0,0,0,0,64,0,0,0,0,0,0,58.8,23.93,0.2285833
# 945,3861,143624,Takahashi K.,1983,nan,(B2O3)18.182 (Na2O)9.091 (SiO2)72.727 ,0,0,18.18182018,0,0,0,0,0,0,0,0,0,0,9.090909091,0,0,0,72.72727073,0,0,0,0,0,0,68.3,28.6,0.194056
# 1846,7802,74017,Takahashi K.,1983,nan,(B2O3)85.0 (Na2O)15.0 ,0,0,85,0,0,0,0,0,0,0,0,0,0,15,0,0,0,0,0,0,0,0,0,0,35.3,13.79,0.2799129
# 573,1980,44510,Eagan R.J.,1978,nan,(B2O3)20.0 (Na2O)20.0 (SiO2)60.0 ,0,0,20,0,0,0,0,0,0,0,0,0,0,20,0,0,0,60,0,0,0,0,0,0,82.1,31.7,0.2949526
# 2539,12969,78267,Schmidt G.,1986,nan,(B2O3)46.7 (K2O)23.3 (SiO2)30.0 ,0,0,46.7,0,0,0,0,0,0,23.3,0,0,0,0,0,0,0,30,0,0,0,0,0,0,56.6,21.6,0.3101851
# 423,1834,9130,Takahashi K.,1983,nan,(Na2O)18.0 (SiO2)82.0 ,0,0,0,0,0,0,0,0,0,0,0,0,0,18,0,0,0,82,0,0,0,0,0,0,60.4,25.07,0.2046271
# 1185,5272,70191,Osaka A.,1974,nan,(B2O3)55.0 (PbO)45.0 ,0,0,55,0,0,0,0,0,0,0,0,0,0,0,0,45,0,0,0,0,0,0,0,0,61.4,24.06,0.2759768
# 1564,6622,38585,Gan Fuxi,1959,nan,(Al2O3)10.0 (Na2O)12.0 (PbO)18.0 (SiO2)60.0 ,10,0,0,0,0,0,0,0,0,0,0,0,0,12,0,18,0,60,0,0,0,0,0,0,63.7,26.29,0.2114872
# 911,3861,12465,Takahashi K.,1983,nan,(B2O3)40.816 (Na2O)18.367 (SiO2)40.816 ,0,0,40.81632592,0,0,0,0,0,0,0,0,0,0,18.36734816,0,0,0,40.81632592,0,0,0,0,0,0,67.2,27.46,0.2235979
# 999,4204,50419,Molot V.A.,1992,nan,(Ga2O3)5.095 (Na2O)25.075 (SiO2)69.83 ,0,0,0,0,0,0,0,0,5.094904745,0,0,0,0,25.07492875,0,0,0,69.83016651,0,0,0,0,0,0,62.1,25.5,0.217647
# 932,3861,12497,Takahashi K.,1983,nan,(B2O3)29.412 (Na2O)11.765 (SiO2)58.824 ,0,0,29.41176,0,0,0,0,0,0,0,0,0,0,11.76471,0,0,0,58.82353,0,0,0,0,0,0,62.5,25.23,0.2386049
# 390,1705,25775,Makishima A.,1978,nan,(Al2O3)22.7 (SiO2)42.0 (TiO2)13.0 (Y2O3)22.3 ,22.7,0,0,0,0,0,0,0,0,0,0,0,0,0,0,0,0,42,0,0,13,22.3,0,0,121,46.9,0.2899786
# 949,3861,143629,Takahashi K.,1983,nan,(B2O3)29.412 (K2O)11.765 (SiO2)58.824 ,0,0,29.41176,0,0,0,0,0,0,11.76471,0,0,0,0,0,0,0,58.82353,0,0,0,0,0,0,56,23.07,0.2136975
# 1101,4653,4468,Appen A.A.,1959,nan,(B2O3)8.0 (Na2O)24.0 (SiO2)68.0 ,0,0,8,0,0,0,0,0,0,0,0,0,0,24,0,0,0,68,0,0,0,0,0,0,70.6,28.44,0.2412095
# 1851,7802,74022,Takahashi K.,1983,nan,(B2O3)60.0 (Na2O)40.0 ,0,0,60,0,0,0,0,0,0,0,0,0,0,40,0,0,0,0,0,0,0,0,0,0,57,22.46,0.2689226
# 1187,5272,70193,Osaka A.,1974,nan,(B2O3)52.0 (PbO)48.0 ,0,0,52,0,0,0,0,0,0,0,0,0,0,0,0,48,0,0,0,0,0,0,0,0,61.3,24.03,0.2754889
# 1546,6619,38515,Gan Fuxi,1959,nan,(Al2O3)4.0 (Li2O)32.0 (SiO2)64.0 ,4,0,0,0,0,0,0,0,0,0,0,32,0,0,0,0,0,64,0,0,0,0,0,0,79.9,32.37,0.2341675
# 1518,6619,38487,Gan Fuxi,1959,nan,(Al2O3)4.0 (Li2O)16.0 (SiO2)80.0 ,4,0,0,0,0,0,0,0,0,0,0,16,0,0,0,0,0,80,0,0,0,0,0,0,74.1,30.99,0.1955469
# 1784,7459,56018,Kodama M.,1994,nan,(B2O3)78.0 (Li2O)22.0 ,0,0,78,0,0,0,0,0,0,0,0,22,0,0,0,0,0,0,0,0,0,0,0,0,62.9,24.4,0.2889345
# 1726,7278,55250,Osaka A.,1989,nan,(B2O3)33.333 (BaO)33.333 (P2O5)33.333 ,0,0,33.33333333,33.33333333,0,0,0,0,0,0,0,0,0,0,33.33333333,0,0,0,0,0,0,0,0,0,65.7,25.9,0.2683397
# 961,3861,143646,Takahashi K.,1983,nan,(B2O3)15.385 (K2O)7.692 (SiO2)76.923 ,0,0,15.38461046,0,0,0,0,0,0,7.692307231,0,0,0,0,0,0,0,76.92308231,0,0,0,0,0,0,67.6,28.44,0.1884669
# 924,3861,12484,Takahashi K.,1983,nan,(B2O3)38.462 (K2O)23.077 (SiO2)38.462 ,0,0,38.46154,0,0,0,0,0,0,23.07692,0,0,0,0,0,0,0,38.46154,0,0,0,0,0,0,58.6,23.42,0.2510674
# 1775,7459,56009,Kodama M.,1994,nan,(B2O3)96.0 (Li2O)4.0 ,0,0,96,0,0,0,0,0,0,0,0,4,0,0,0,0,0,0,0,0,0,0,0,0,23.5,8.9,0.3202248
# 1555,6619,38524,Gan Fuxi,1959,nan,(Al2O3)4.0 (B2O3)20.0 (Li2O)12.0 (SiO2)64.0 ,4,0,20,0,0,0,0,0,0,0,0,12,0,0,0,0,0,64,0,0,0,0,0,0,69.1,28.64,0.2063548
# 5149,40473,468180,Striepe S.,2013,nan,(B2O3)85.0 (CaO)10.0 (Na2O)5.0 ,0,0,85,0,0,10,0,0,0,0,0,0,0,5,0,0,0,0,0,0,0,0,0,0,48.7,19.2,0.2682291
# 1548,6619,38517,Gan Fuxi,1959,nan,(Al2O3)12.0 (Li2O)32.0 (SiO2)56.0 ,12,0,0,0,0,0,0,0,0,0,0,32,0,0,0,0,0,56,0,0,0,0,0,0,80.6,33.55,0.2011923
# 1855,7802,99743,Takahashi K.,1983,nan,(B2O3)77.0 (MgO)5.0 (Na2O)18.0 ,0,0,77,0,0,0,0,0,0,0,0,0,5,18,0,0,0,0,0,0,0,0,0,0,37.7,14.84,0.2702157
# 3531,27721,359523,Tanabe S.,1992,nan,(Al2O3)25.0 (SiO2)50.0 (Y2O3)25.0 ,25,0,0,0,0,0,0,0,0,0,0,0,0,0,0,0,0,50,0,0,0,25,0,0,129,49.9,0.2925851
# 1543,6619,38512,Gan Fuxi,1959,nan,(Al2O3)8.0 (B2O3)20.0 (Na2O)12.0 (SiO2)60.0 ,8,0,20,0,0,0,0,0,0,0,0,0,0,12,0,0,0,60,0,0,0,0,0,0,55.7,23.05,0.208243
# 2867,20715,186904,Sarkisov P.D.,1986,nan,(Al2O3)15.0 (MgO)3.0 (Na2O)22.0 (SiO2)60.0 ,15,0,0,0,0,0,0,0,0,0,0,0,3,22,0,0,0,60,0,0,0,0,0,0,59.1,24.5,0.2061224
# 1570,6623,38592,Gan Fuxi,1959,nan,(B2O3)10.0 (CdO)18.0 (Na2O)12.0 (SiO2)60.0 ,0,0,10,0,0,0,18,0,0,0,0,0,0,12,0,0,0,60,0,0,0,0,0,0,74.9,30.21,0.2396558
# 936,3861,12501,Takahashi K.,1983,nan,(B2O3)27.778 (Na2O)16.667 (SiO2)55.556 ,0,0,27.77778,0,0,0,0,0,0,0,0,0,0,16.66667,0,0,0,55.55555,0,0,0,0,0,0,73.7,29.78,0.2374076
# 3361,26961,309933,Kojima S.,2003,nan,(B2O3)71.429 (Cs2O)2.857 (Li2O)25.714 ,0,0,71.42856786,0,0,0,0,2.857142914,0,0,0,25.71428923,0,0,0,0,0,0,0,0,0,0,0,0,67.5,26.9,0.2546469
# 391,1705,25776,Makishima A.,1978,nan,(Al2O3)25.4 (La2O3)18.4 (SiO2)43.2 (TiO2)13.0 ,25.4,0,0,0,0,0,0,0,0,0,18.4,0,0,0,0,0,0,43.2,0,0,13,0,0,0,106,41.2,0.2864077
# 2870,20715,186907,Sarkisov P.D.,1986,nan,(Al2O3)15.0 (MgO)9.0 (Na2O)16.0 (SiO2)60.0 ,15,0,0,0,0,0,0,0,0,0,0,0,9,16,0,0,0,60,0,0,0,0,0,0,65,26.3,0.2357415
# 935,3861,12500,Takahashi K.,1983,nan,(B2O3)28.169 (Na2O)15.493 (SiO2)56.338 ,0,0,28.16901,0,0,0,0,0,0,0,0,0,0,15.49296,0,0,0,56.33803,0,0,0,0,0,0,75.3,30.89,0.2188411
# 3289,26687,21304,LaCourse W.C.,1996,nan,(Li2O)12.5 (Na2O)12.5 (SiO2)75.0 ,0,0,0,0,0,0,0,0,0,0,0,12.5,0,12.5,0,0,0,75,0,0,0,0,0,0,70,29,0.2068966
# 3301,26687,21381,LaCourse W.C.,1996,nan,(Al2O3)8.0 (CaO)7.0 (Na2O)18.0 (SiO2)67.0 ,8,0,0,0,0,7,0,0,0,0,0,0,0,18,0,0,0,67,0,0,0,0,0,0,70,29,0.2068966
# 1787,7459,56021,Kodama M.,1994,nan,(B2O3)72.0 (Li2O)28.0 ,0,0,72,0,0,0,0,0,0,0,0,28,0,0,0,0,0,0,0,0,0,0,0,0,77.8,30.5,0.2754099
# 3356,26961,309928,Kojima S.,2003,nan,(B2O3)71.429 (Cs2O)17.143 (Li2O)11.429 ,0,0,71.42857,0,0,0,0,17.14286,0,0,0,11.42857,0,0,0,0,0,0,0,0,0,0,0,0,40.1,15.7,0.27707
# 3304,26687,22284,LaCourse W.C.,1996,nan,(Al2O3)25.0 (CaO)7.0 (Na2O)18.0 (SiO2)50.0 ,25,0,0,0,0,7,0,0,0,0,0,0,0,18,0,0,0,50,0,0,0,0,0,0,76,31,0.2258064
# 1774,7459,56008,Kodama M.,1994,nan,(B2O3)98.0 (Li2O)2.0 ,0,0,98,0,0,0,0,0,0,0,0,2,0,0,0,0,0,0,0,0,0,0,0,0,20.4,8.1,0.2592592
# 910,3861,12464,Takahashi K.,1983,nan,(B2O3)41.667 (Na2O)16.667 (SiO2)41.667 ,0,0,41.66666583,0,0,0,0,0,0,0,0,0,0,16.66666833,0,0,0,41.66666583,0,0,0,0,0,0,62.9,25.28,0.2440664
# 1721,7278,55245,Osaka A.,1989,nan,(B2O3)66.7 (BaO)33.3 ,0,0,66.7,33.3,0,0,0,0,0,0,0,0,0,0,0,0,0,0,0,0,0,0,0,0,65.3,25.3,0.2905139
# 941,3861,12507,Takahashi K.,1983,nan,(B2O3)24.39 (Na2O)26.829 (SiO2)48.78 ,0,0,24.39024,0,0,0,0,0,0,0,0,0,0,26.82927,0,0,0,48.78049,0,0,0,0,0,0,73.2,29.57,0.2377409
# 4705,37266,442006,Lin Chung-Chern,2010,nan,(CaO)16.667 (Na2O)16.667 (SiO2)66.667 ,0,0,0,0,0,16.66667,0,0,0,0,0,0,0,16.66667,0,0,0,66.66666,0,0,0,0,0,0,73.4,29.9,0.2274248
# 567,1980,44504,Eagan R.J.,1978,nan,(Al2O3)8.0 (CaO)32.0 (SiO2)60.0 ,8,0,0,0,0,32,0,0,0,0,0,0,0,0,0,0,0,60,0,0,0,0,0,0,92.9,35.8,0.2974861
# 943,3861,12509,Takahashi K.,1983,nan,(B2O3)23.256 (Na2O)30.233 (SiO2)46.512 ,0,0,23.25581,0,0,0,0,0,0,0,0,0,0,30.23256,0,0,0,46.51163,0,0,0,0,0,0,70.4,28.18,0.2491129
# 929,3861,12493,Takahashi K.,1983,nan,(B2O3)32.258 (Na2O)3.226 (SiO2)64.516 ,0,0,32.25806097,0,0,0,0,0,0,0,0,0,0,3.225807097,0,0,0,64.51613194,0,0,0,0,0,0,41.9,17.25,0.2144928
# 1551,6619,38520,Gan Fuxi,1959,nan,(Al2O3)12.0 (B2O3)8.0 (Li2O)24.0 (SiO2)56.0 ,12,0,8,0,0,0,0,0,0,0,0,24,0,0,0,0,0,56,0,0,0,0,0,0,81.4,33.55,0.2131148
# 1554,6619,38523,Gan Fuxi,1959,nan,(Al2O3)12.0 (B2O3)12.0 (Li2O)20.0 (SiO2)56.0 ,12,0,12,0,0,0,0,0,0,0,0,20,0,0,0,0,0,56,0,0,0,0,0,0,81.4,33.55,0.2131148
# 1854,7802,99742,Takahashi K.,1983,nan,(B2O3)84.0 (MgO)5.0 (Na2O)11.0 ,0,0,84,0,0,0,0,0,0,0,0,0,5,11,0,0,0,0,0,0,0,0,0,0,29.5,11.58,0.2737479
# 568,1980,44505,Eagan R.J.,1978,nan,(Al2O3)13.3 (CaO)26.7 (SiO2)60.0 ,13.3,0,0,0,0,26.7,0,0,0,0,0,0,0,0,0,0,0,60,0,0,0,0,0,0,91.6,35.2,0.3011363
# 387,1705,25772,Makishima A.,1978,nan,(Al2O3)30.0 (La2O3)10.0 (SiO2)50.0 (Y2O3)10.0 ,30,0,0,0,0,0,0,0,0,0,10,0,0,0,0,0,0,50,0,0,0,10,0,0,114,45.3,0.2582782
# 906,3861,12458,Takahashi K.,1983,nan,(B2O3)48.309 (Na2O)3.382 (SiO2)48.309 ,0,0,48.30917855,0,0,0,0,0,0,0,0,0,0,3.381642899,0,0,0,48.30917855,0,0,0,0,0,0,34.2,13.59,0.2582782
# 1507,6619,38476,Gan Fuxi,1959,nan,(Al2O3)12.0 (B2O3)20.0 (Na2O)16.0 (SiO2)52.0 ,12,0,20,0,0,0,0,0,0,0,0,0,0,16,0,0,0,52,0,0,0,0,0,0,59.3,24.62,0.2043054
# 2861,20715,186898,Sarkisov P.D.,1986,nan,(Al2O3)4.0 (MgO)10.0 (Na2O)26.0 (SiO2)60.0 ,4,0,0,0,0,0,0,0,0,0,0,0,10,26,0,0,0,60,0,0,0,0,0,0,59.3,23.7,0.2510548
# 1102,4653,4471,Appen A.A.,1959,nan,(B2O3)24.0 (Na2O)8.0 (SiO2)68.0 ,0,0,24,0,0,0,0,0,0,0,0,0,0,8,0,0,0,68,0,0,0,0,0,0,61.7,24.91,0.2384585
# 2654,16115,143902,Aleinikov F.K.,1967,nan,(MgO)14.286 (Na2O)14.286 (SiO2)71.429 ,0,0,0,0,0,0,0,0,0,0,0,0,14.28571143,14.28571143,0,0,0,71.42857714,0,0,0,0,0,0,72.5,29.62,0.2238352
# 2865,20715,186902,Sarkisov P.D.,1986,nan,(Al2O3)18.0 (MgO)10.0 (Na2O)12.0 (SiO2)60.0 ,18,0,0,0,0,0,0,0,0,0,0,0,10,12,0,0,0,60,0,0,0,0,0,0,67.6,27,0.2518518
# 572,1980,44509,Eagan R.J.,1978,nan,(B2O3)16.0 (Na2O)24.0 (SiO2)60.0 ,0,0,16,0,0,0,0,0,0,0,0,0,0,24,0,0,0,60,0,0,0,0,0,0,84.4,33.4,0.263473
# 1539,6619,38508,Gan Fuxi,1959,nan,(Al2O3)8.0 (B2O3)8.0 (Na2O)24.0 (SiO2)60.0 ,8,0,8,0,0,0,0,0,0,0,0,0,0,24,0,0,0,60,0,0,0,0,0,0,70.5,28.15,0.2522203
# 396,1705,25781,Makishima A.,1978,nan,(Al2O3)30.0 (La2O3)12.5 (SiO2)32.0 (TiO2)13.0 (Y2O3)12.5 ,30,0,0,0,0,0,0,0,0,0,12.5,0,0,0,0,0,0,32,0,0,13,12.5,0,0,116,45.1,0.2860311
# 944,3861,143623,Takahashi K.,1983,nan,(B2O3)22.222 (Na2O)11.111 (SiO2)66.667 ,0,0,22.22222222,0,0,0,0,0,0,0,0,0,0,11.11111111,0,0,0,66.66666667,0,0,0,0,0,0,68.4,28.24,0.2110482
# 2541,12969,78269,Schmidt G.,1986,nan,(B2O3)25.5 (K2O)12.7 (SiO2)61.8 ,0,0,25.5,0,0,0,0,0,0,12.7,0,0,0,0,0,0,0,61.8,0,0,0,0,0,0,65.1,26.4,0.2329545
# 1100,4653,4467,Appen A.A.,1959,nan,(B2O3)4.0 (Na2O)28.0 (SiO2)68.0 ,0,0,4,0,0,0,0,0,0,0,0,0,0,28,0,0,0,68,0,0,0,0,0,0,63.5,25.8,0.2306202
# 2270,10444,87754,Wilder J.A.,1980,nan,(Al2O3)1.0 (BaO)10.0 (Na2O)40.0 (P2O5)49.0 ,1,0,0,10,0,0,0,0,0,0,0,0,0,40,49,0,0,0,0,0,0,0,0,0,40.2,15.69,0.2810708
# 1727,7278,55251,Osaka A.,1989,nan,(B2O3)26.7 (BaO)33.3 (P2O5)40.0 ,0,0,26.7,33.3,0,0,0,0,0,0,0,0,0,0,40,0,0,0,0,0,0,0,0,0,64.7,25.5,0.2686274
# 5221,40632,468688,Sidek H.A.A.,2003,nan,(Li2O)35.0 (P2O5)65.0 ,0,0,0,0,0,0,0,0,0,0,0,35,0,0,65,0,0,0,0,0,0,0,0,0,45.2,19.2,0.1770833
# 1529,6619,38498,Gan Fuxi,1959,nan,(Al2O3)8.0 (B2O3)24.0 (Li2O)16.0 (SiO2)52.0 ,8,0,24,0,0,0,0,0,0,0,0,16,0,0,0,0,0,52,0,0,0,0,0,0,73.2,29.72,0.2314939
# 1559,6622,38580,Gan Fuxi,1959,nan,(Al2O3)10.0 (CaO)18.0 (Na2O)12.0 (SiO2)60.0 ,10,0,0,0,0,18,0,0,0,0,0,0,0,12,0,0,0,60,0,0,0,0,0,0,79.4,32.07,0.2379171
# 954,3861,143635,Takahashi K.,1983,nan,(B2O3)26.316 (K2O)21.053 (SiO2)52.632 ,0,0,26.31579,0,0,0,0,0,0,21.05263,0,0,0,0,0,0,0,52.63158,0,0,0,0,0,0,65.2,26.1,0.2490421
# 5217,40632,468684,Sidek H.A.A.,2003,nan,(Li2O)15.0 (P2O5)85.0 ,0,0,0,0,0,0,0,0,0,0,0,15,0,0,85,0,0,0,0,0,0,0,0,0,35.5,15,0.1833333
# 1779,7459,56013,Kodama M.,1994,nan,(B2O3)88.0 (Li2O)12.0 ,0,0,88,0,0,0,0,0,0,0,0,12,0,0,0,0,0,0,0,0,0,0,0,0,40,15.7,0.2738854
# 951,3861,143631,Takahashi K.,1983,nan,(B2O3)28.169 (K2O)15.493 (SiO2)56.338 ,0,0,28.16901,0,0,0,0,0,0,15.49296,0,0,0,0,0,0,0,56.33803,0,0,0,0,0,0,62.1,25.17,0.2336114
# 1858,7802,99746,Takahashi K.,1983,nan,(B2O3)52.0 (MgO)5.0 (Na2O)43.0 ,0,0,52,0,0,0,0,0,0,0,0,0,5,43,0,0,0,0,0,0,0,0,0,0,56.8,22.44,0.2655971
# 5223,40632,468690,Sidek H.A.A.,2003,nan,(Li2O)45.0 (P2O5)55.0 ,0,0,0,0,0,0,0,0,0,0,0,45,0,0,55,0,0,0,0,0,0,0,0,0,49.5,21.2,0.1674528
# 5002,39814,466167,Chenu S.,2012,nan,(Al2O3)5.628 (Na2O)46.231 (P2O5)48.04 (ZnO)0.101 ,5.628139859,0,0,0,0,0,0,0,0,0,0,0,0,46.23115884,48.0401988,0,0,0,0,0,0,0,0.100502497,0,44,17,0.2941177
# 1512,6619,38481,Gan Fuxi,1959,nan,(Al2O3)20.0 (B2O3)24.0 (Na2O)16.0 (SiO2)40.0 ,20,0,24,0,0,0,0,0,0,0,0,0,0,16,0,0,0,40,0,0,0,0,0,0,53.5,21.18,0.2629839
# 957,3861,143638,Takahashi K.,1983,nan,(B2O3)24.39 (K2O)26.829 (SiO2)48.78 ,0,0,24.39024,0,0,0,0,0,0,26.82927,0,0,0,0,0,0,0,48.78049,0,0,0,0,0,0,61,24.36,0.2520525
# 3317,26687,161458,LaCourse W.C.,1996,nan,(Al2O3)25.0 (Li2O)33.3 (SiO2)41.7 ,25,0,0,0,0,0,0,0,0,0,0,33.3,0,0,0,0,0,41.7,0,0,0,0,0,0,92,37,0.2432432
# 2805,17411,166586,Kohli J.T.,1998,nan,(Al2O3)11.158 (B2O3)6.446 (CaO)9.13 (MgO)9.096 (SiO2)64.17 ,11.15838045,0,6.445951258,0,0,9.129796365,0,0,0,0,0,0,9.095769364,0,0,0,0,64.17010257,0,0,0,0,0,0,82.7,33.05,0.2511346
# 958,3861,143640,Takahashi K.,1983,nan,(B2O3)23.256 (K2O)30.233 (SiO2)46.512 ,0,0,23.25581,0,0,0,0,0,0,30.23256,0,0,0,0,0,0,0,46.51163,0,0,0,0,0,0,51.8,20.46,0.2658847
# 3296,26687,21335,LaCourse W.C.,1996,nan,(Al2O3)25.0 (Li2O)12.5 (Na2O)12.5 (SiO2)50.0 ,25,0,0,0,0,0,0,0,0,0,0,12.5,0,12.5,0,0,0,50,0,0,0,0,0,0,87,35,0.2428571
# 565,1980,44502,Eagan R.J.,1978,nan,(Al2O3)10.0 (Na2O)20.0 (SiO2)70.0 ,10,0,0,0,0,0,0,0,0,0,0,0,0,20,0,0,0,70,0,0,0,0,0,0,69.6,28,0.2428571
# 386,1705,25771,Makishima A.,1978,nan,(Al2O3)22.7 (La2O3)11.15 (SiO2)55.0 (Y2O3)11.15 ,22.7,0,0,0,0,0,0,0,0,0,11.15,0,0,0,0,0,0,55,0,0,0,11.15,0,0,105,40.6,0.2931035
# 5118,40153,466945,Lin Chung-Chern,2012,nan,(CaO)24.05 (Na2O)24.85 (P2O5)4.01 (SiO2)47.09 ,0,0,0,0,0,24.05,0,0,0,0,0,0,0,24.85,4.01,0,0,47.09,0,0,0,0,0,0,75,29,0.2931035
# 3314,26687,161454,LaCourse W.C.,1996,nan,(Al2O3)6.0 (Li2O)33.3 (SiO2)60.7 ,6,0,0,0,0,0,0,0,0,0,0,33.3,0,0,0,0,0,60.7,0,0,0,0,0,0,82,33,0.2424242
# 950,3861,143630,Takahashi K.,1983,nan,(B2O3)28.571 (K2O)14.286 (SiO2)57.143 ,0,0,28.57143,0,0,0,0,0,0,14.28571,0,0,0,0,0,0,0,57.14286,0,0,0,0,0,0,58.9,24.09,0.222499
# 2855,20652,185942,Yamanaka H.,1988,nan,(B2O3)40.0 (Cs2O)5.0 (Na2O)15.0 (SiO2)40.0 ,0,0,40,0,0,0,0,5,0,0,0,0,0,15,0,0,0,40,0,0,0,0,0,0,67,27,0.2407407
# 1186,5272,70192,Osaka A.,1974,nan,(B2O3)54.0 (PbO)46.0 ,0,0,54,0,0,0,0,0,0,0,0,0,0,0,0,46,0,0,0,0,0,0,0,0,62.3,24.41,0.2761163
# 3359,26961,309931,Kojima S.,2003,nan,(B2O3)71.429 (Cs2O)8.571 (Li2O)20.0 ,0,0,71.42857143,0,0,0,0,8.571428171,0,0,0,20.0000004,0,0,0,0,0,0,0,0,0,0,0,0,53.6,21.2,0.2641509
# 3352,26961,309924,Kojima S.,2003,nan,(B2O3)71.429 (Cs2O)28.571 ,0,0,71.42857,0,0,0,0,28.57143,0,0,0,0,0,0,0,0,0,0,0,0,0,0,0,0,28.5,10.9,0.3073395
# 2868,20715,186905,Sarkisov P.D.,1986,nan,(Al2O3)15.0 (MgO)5.0 (Na2O)20.0 (SiO2)60.0 ,15,0,0,0,0,0,0,0,0,0,0,0,5,20,0,0,0,60,0,0,0,0,0,0,61.2,24.9,0.2289157
# 5218,40632,468685,Sidek H.A.A.,2003,nan,(Li2O)20.0 (P2O5)80.0 ,0,0,0,0,0,0,0,0,0,0,0,20,0,0,80,0,0,0,0,0,0,0,0,0,37.8,15.8,0.1962025
# 926,3861,12486,Takahashi K.,1983,nan,(B2O3)35.714 (K2O)28.571 (SiO2)35.714 ,0,0,35.71428357,0,0,0,0,0,0,28.57143286,0,0,0,0,0,0,0,35.71428357,0,0,0,0,0,0,57.3,23.02,0.2445699
# 5220,40632,468687,Sidek H.A.A.,2003,nan,(Li2O)30.0 (P2O5)70.0 ,0,0,0,0,0,0,0,0,0,0,0,30,0,0,70,0,0,0,0,0,0,0,0,0,43.1,18.3,0.1775956
# 562,1980,44499,Eagan R.J.,1978,nan,(Al2O3)22.6 (Na2O)17.4 (SiO2)60.0 ,22.6,0,0,0,0,0,0,0,0,0,0,0,0,17.4,0,0,0,60,0,0,0,0,0,0,78,31.5,0.2380952
# 1547,6619,38516,Gan Fuxi,1959,nan,(Al2O3)8.0 (Li2O)32.0 (SiO2)60.0 ,8,0,0,0,0,0,0,0,0,0,0,32,0,0,0,0,0,60,0,0,0,0,0,0,84.9,35.7,0.1890756
# 4090,31787,379153,Kodama M.,2006,nan,(B2O3)92.7 (Na2O)7.3 ,0,0,92.7,0,0,0,0,0,0,0,0,0,0,7.3,0,0,0,0,0,0,0,0,0,0,29,12,0.2083333
# 956,3861,143637,Takahashi K.,1983,nan,(B2O3)25.0 (K2O)25.0 (SiO2)50.0 ,0,0,25,0,0,0,0,0,0,25,0,0,0,0,0,0,0,50,0,0,0,0,0,0,60.9,24.53,0.2413371
# 1524,6619,38493,Gan Fuxi,1959,nan,(Al2O3)12.0 (B2O3)12.0 (Li2O)16.0 (SiO2)60.0 ,12,0,12,0,0,0,0,0,0,0,0,16,0,0,0,0,0,60,0,0,0,0,0,0,76.5,30.7,0.2459283
# 1550,6619,38519,Gan Fuxi,1959,nan,(Al2O3)8.0 (B2O3)8.0 (Li2O)24.0 (SiO2)60.0 ,8,0,8,0,0,0,0,0,0,0,0,24,0,0,0,0,0,60,0,0,0,0,0,0,80.9,33.84,0.195331
# 1183,5272,70189,Osaka A.,1974,nan,(B2O3)58.0 (PbO)42.0 ,0,0,58,0,0,0,0,0,0,0,0,0,0,0,0,42,0,0,0,0,0,0,0,0,63.4,24.89,0.2736039
# 1545,6619,38514,Gan Fuxi,1959,nan,(Al2O3)8.0 (B2O3)28.0 (Na2O)4.0 (SiO2)60.0 ,8,0,28,0,0,0,0,0,0,0,0,0,0,4,0,0,0,60,0,0,0,0,0,0,49.9,20.01,0.2468766
# 3292,26687,21307,LaCourse W.C.,1996,nan,(Al2O3)6.0 (Li2O)12.5 (Na2O)12.5 (SiO2)69.0 ,6,0,0,0,0,0,0,0,0,0,0,12.5,0,12.5,0,0,0,69,0,0,0,0,0,0,73,30,0.2166667
# 3303,26687,22283,LaCourse W.C.,1996,nan,(Al2O3)15.0 (CaO)7.0 (Na2O)18.0 (SiO2)60.0 ,15,0,0,0,0,7,0,0,0,0,0,0,0,18,0,0,0,60,0,0,0,0,0,0,73,30,0.2166667
# 1501,6619,38470,Gan Fuxi,1959,nan,(Al2O3)12.0 (B2O3)12.0 (Na2O)16.0 (SiO2)60.0 ,12,0,12,0,0,0,0,0,0,0,0,0,0,16,0,0,0,60,0,0,0,0,0,0,64.9,27.27,0.1899523
# 1777,7459,56011,Kodama M.,1994,nan,(B2O3)92.0 (Li2O)8.0 ,0,0,92,0,0,0,0,0,0,0,0,8,0,0,0,0,0,0,0,0,0,0,0,0,30.8,11.8,0.3050847
# 5150,40473,468181,Striepe S.,2013,nan,(B2O3)75.0 (CaO)10.0 (Na2O)15.0 ,0,0,75,0,0,10,0,0,0,0,0,0,0,15,0,0,0,0,0,0,0,0,0,0,62.7,24.3,0.2901235
# 1781,7459,56015,Kodama M.,1994,nan,(B2O3)84.0 (Li2O)16.0 ,0,0,84,0,0,0,0,0,0,0,0,16,0,0,0,0,0,0,0,0,0,0,0,0,48.5,18.7,0.2967914
# 1534,6619,38503,Gan Fuxi,1959,nan,(Al2O3)4.0 (Na2O)32.0 (SiO2)64.0 ,4,0,0,0,0,0,0,0,0,0,0,0,0,32,0,0,0,64,0,0,0,0,0,0,60.9,24.23,0.2567066
# 1562,6622,38583,Gan Fuxi,1959,nan,(Al2O3)10.0 (Na2O)12.0 (SiO2)60.0 (ZnO)18.0 ,10,0,0,0,0,0,0,0,0,0,0,0,0,12,0,0,0,60,0,0,0,0,18,0,70.7,29.23,0.2093739
# 3297,26687,21336,LaCourse W.C.,1996,nan,(CaO)7.0 (Na2O)18.0 (SiO2)75.0 ,0,0,0,0,0,7,0,0,0,0,0,0,0,18,0,0,0,75,0,0,0,0,0,0,67,28,0.1964286
# 3299,26687,21379,LaCourse W.C.,1996,nan,(Al2O3)4.0 (CaO)7.0 (Na2O)18.0 (SiO2)71.0 ,4,0,0,0,0,7,0,0,0,0,0,0,0,18,0,0,0,71,0,0,0,0,0,0,69,29,0.1896552
# 1500,6619,38467,Gan Fuxi,1959,nan,(Al2O3)4.0 (B2O3)8.0 (Na2O)16.0 (SiO2)72.0 ,4,0,8,0,0,0,0,0,0,0,0,0,0,16,0,0,0,72,0,0,0,0,0,0,73,30.41,0.2002631
# 4093,31787,379156,Kodama M.,2006,nan,(B2O3)86.7 (Na2O)13.3 ,0,0,86.7,0,0,0,0,0,0,0,0,0,0,13.3,0,0,0,0,0,0,0,0,0,0,37,15,0.2333333
# 395,1705,25780,Makishima A.,1978,nan,(Al2O3)30.0 (La2O3)12.5 (SiO2)35.0 (TiO2)10.0 (Y2O3)12.5 ,30,0,0,0,0,0,0,0,0,0,12.5,0,0,0,0,0,0,35,0,0,10,12.5,0,0,116,45.4,0.277533
# 909,3861,12463,Takahashi K.,1983,nan,(B2O3)42.553 (Na2O)14.894 (SiO2)42.553 ,0,0,42.55319,0,0,0,0,0,0,0,0,0,0,14.89362,0,0,0,42.55319,0,0,0,0,0,0,58.9,23.69,0.2431406
# 934,3861,12499,Takahashi K.,1983,nan,(B2O3)28.571 (Na2O)14.286 (SiO2)57.143 ,0,0,28.57143,0,0,0,0,0,0,0,0,0,0,14.28571,0,0,0,57.14286,0,0,0,0,0,0,71.1,29.15,0.219554
# 1561,6622,38582,Gan Fuxi,1959,nan,(Al2O3)10.0 (BaO)18.0 (Na2O)12.0 (SiO2)60.0 ,10,0,0,18,0,0,0,0,0,0,0,0,0,12,0,0,0,60,0,0,0,0,0,0,63.2,25.11,0.2584628
# 416,1834,9123,Takahashi K.,1983,nan,(Li2O)22.5 (SiO2)77.5 ,0,0,0,0,0,0,0,0,0,0,0,22.5,0,0,0,0,0,77.5,0,0,0,0,0,0,73.5,30.88,0.1900907
# 5123,40153,466950,Lin Chung-Chern,2012,nan,(CaO)16.5 (Na2O)20.09 (P2O5)4.95 (SiO2)58.46 ,0,0,0,0,0,16.5,0,0,0,0,0,0,0,20.09,4.95,0,0,58.46,0,0,0,0,0,0,71,29,0.2241379
# 916,3861,12471,Takahashi K.,1983,nan,(B2O3)34.483 (Na2O)31.034 (SiO2)34.483 ,0,0,34.48276,0,0,0,0,0,0,0,0,0,0,31.03448,0,0,0,34.48276,0,0,0,0,0,0,71.5,28.5,0.254386
# 1857,7802,99745,Takahashi K.,1983,nan,(B2O3)62.0 (MgO)5.0 (Na2O)33.0 ,0,0,62,0,0,0,0,0,0,0,0,0,5,33,0,0,0,0,0,0,0,0,0,0,52.4,20.57,0.2736996
# 425,1834,9132,Takahashi K.,1983,nan,(Na2O)22.5 (SiO2)77.5 ,0,0,0,0,0,0,0,0,0,0,0,0,0,22.5,0,0,0,77.5,0,0,0,0,0,0,58.4,23.88,0.2227806
# 952,3861,143632,Takahashi K.,1983,nan,(B2O3)27.778 (K2O)16.667 (SiO2)55.556 ,0,0,27.77778,0,0,0,0,0,0,16.66667,0,0,0,0,0,0,0,55.55555,0,0,0,0,0,0,64.5,26.31,0.2257697
# 1495,6619,38462,Gan Fuxi,1959,nan,(Al2O3)8.0 (Na2O)16.0 (SiO2)76.0 ,8,0,0,0,0,0,0,0,0,0,0,0,0,16,0,0,0,76,0,0,0,0,0,0,66.1,27.27,0.2119545
# 1558,6622,38578,Gan Fuxi,1959,nan,(Al2O3)10.0 (BeO)18.0 (Na2O)12.0 (SiO2)60.0 ,10,0,0,0,18,0,0,0,0,0,0,0,0,12,0,0,0,60,0,0,0,0,0,0,79.6,32.96,0.2075243
# 3309,26687,21318,LaCourse W.C.,1996,nan,(Al2O3)8.0 (Na2O)33.3 (SiO2)58.7 ,8,0,0,0,0,0,0,0,0,0,0,0,0,33.3,0,0,0,58.7,0,0,0,0,0,0,64,26,0.2307692
# 4091,31787,379154,Kodama M.,2006,nan,(B2O3)90.8 (Na2O)9.2 ,0,0,90.8,0,0,0,0,0,0,0,0,0,0,9.2,0,0,0,0,0,0,0,0,0,0,32,13,0.2307692
# 4100,31787,379163,Kodama M.,2006,nan,(B2O3)73.0 (Na2O)27.0 ,0,0,73,0,0,0,0,0,0,0,0,0,0,27,0,0,0,0,0,0,0,0,0,0,58,23,0.2608696
# 1496,6619,38463,Gan Fuxi,1959,nan,(Al2O3)4.0 (B2O3)4.0 (Na2O)16.0 (SiO2)76.0 ,4,0,4,0,0,0,0,0,0,0,0,0,0,16,0,0,0,76,0,0,0,0,0,0,70.5,28.74,0.2265136
# 1521,6619,38490,Gan Fuxi,1959,nan,(Al2O3)8.0 (B2O3)8.0 (Li2O)16.0 (SiO2)68.0 ,8,0,8,0,0,0,0,0,0,0,0,16,0,0,0,0,0,68,0,0,0,0,0,0,77.7,31.88,0.2186324
# 923,3861,12482,Takahashi K.,1983,nan,(B2O3)40.0 (K2O)20.0 (SiO2)40.0 ,0,0,40,0,0,0,0,0,0,20,0,0,0,0,0,0,0,40,0,0,0,0,0,0,55.9,22.51,0.2416704
# 804,3814,110730,State Optical I,1975,OF4,(Al2O3)6.175 (B2O3)73.854 (La2O3)2.576 (PbO)17.395 ,6.17490053,0,73.85415103,0,0,0,0,0,0,0,2.576013988,0,0,0,0,17.39493445,0,0,0,0,0,0,0,0,68,26.53,0.281568
# 4704,37266,442005,Lin Chung-Chern,2010,nan,(MgO)16.667 (Na2O)16.667 (SiO2)66.667 ,0,0,0,0,0,0,0,0,0,0,0,0,16.66667,16.66667,0,0,0,66.66666,0,0,0,0,0,0,69,28.3,0.2190813
# 5120,40153,466947,Lin Chung-Chern,2012,nan,(CaO)21.46 (Na2O)19.42 (P2O5)2.61 (SiO2)56.51 ,0,0,0,0,0,21.46,0,0,0,0,0,0,0,19.42,2.61,0,0,56.51,0,0,0,0,0,0,76,30,0.2666667
# 2871,20715,186908,Sarkisov P.D.,1986,nan,(Al2O3)15.0 (MgO)11.0 (Na2O)14.0 (SiO2)60.0 ,15,0,0,0,0,0,0,0,0,0,0,0,11,14,0,0,0,60,0,0,0,0,0,0,66.4,26.8,0.238806
# 1552,6619,38521,Gan Fuxi,1959,nan,(Al2O3)4.0 (B2O3)12.0 (Li2O)20.0 (SiO2)64.0 ,4,0,12,0,0,0,0,0,0,0,0,20,0,0,0,0,0,64,0,0,0,0,0,0,86.6,35.21,0.2297643
# 609,2093,110667,State Optical I,1975,STK10,(Al2O3)1.11 (B2O3)46.112 (CdO)6.01 (La2O3)9.759 (SiO2)6.508 (TiO2)1.288 (ZnO)25.79 (ZrO2)3.424 ,1.110069093,0,46.11177769,0,0,0,6.009711846,0,0,0,9.758965648,0,0,0,0,0,0,6.507514094,0,0,1.288134466,0,25.79020922,3.423617949,111,41.71,0.3306162
# 3306,26687,21315,LaCourse W.C.,1996,nan,(Al2O3)2.0 (Na2O)33.3 (SiO2)64.7 ,2,0,0,0,0,0,0,0,0,0,0,0,0,33.3,0,0,0,64.7,0,0,0,0,0,0,61,24,0.2708333
# 4101,31787,379164,Kodama M.,2006,nan,(B2O3)71.0 (Na2O)29.0 ,0,0,71,0,0,0,0,0,0,0,0,0,0,29,0,0,0,0,0,0,0,0,0,0,61,24,0.2708333
# 1181,5272,70187,Osaka A.,1974,nan,(B2O3)65.0 (PbO)35.0 ,0,0,65,0,0,0,0,0,0,0,0,0,0,0,0,35,0,0,0,0,0,0,0,0,62.3,24.43,0.2750716
# 1725,7278,55249,Osaka A.,1989,nan,(B2O3)40.0 (BaO)33.3 (P2O5)26.7 ,0,0,40,33.3,0,0,0,0,0,0,0,0,0,0,26.7,0,0,0,0,0,0,0,0,0,60.1,23.4,0.284188
# 919,3861,12474,Takahashi K.,1983,nan,(B2O3)30.303 (Na2O)39.394 (SiO2)30.303 ,0,0,30.30303,0,0,0,0,0,0,0,0,0,0,39.39394,0,0,0,30.30303,0,0,0,0,0,0,63.1,24.67,0.2788812
# 2540,12969,78268,Schmidt G.,1986,nan,(B2O3)37.4 (K2O)17.6 (SiO2)45.0 ,0,0,37.4,0,0,0,0,0,0,17.6,0,0,0,0,0,0,0,45,0,0,0,0,0,0,62.1,24.8,0.2520161
# 947,3861,143626,Takahashi K.,1983,nan,(B2O3)13.333 (Na2O)6.667 (SiO2)80.0 ,0,0,13.3333304,0,0,0,0,0,0,0,0,0,0,6.6666672,0,0,0,80.0000024,0,0,0,0,0,0,68.9,28.87,0.1932802
# 3355,26961,309927,Kojima S.,2003,nan,(B2O3)71.429 (Cs2O)20.0 (Li2O)8.571 ,0,0,71.42857143,0,0,0,0,20.0000004,0,0,0,8.571428171,0,0,0,0,0,0,0,0,0,0,0,0,35.1,13.8,0.2717391
# 796,3701,10761,Makishima A.,1978,nan,(Al2O3)24.4 (SiO2)58.0 (Y2O3)17.6 ,24.4,0,0,0,0,0,0,0,0,0,0,0,0,0,0,0,0,58,0,0,0,17.6,0,0,112,43.7,0.2814645
# 1563,6622,38584,Gan Fuxi,1959,nan,(Al2O3)10.0 (CdO)18.0 (Na2O)12.0 (SiO2)60.0 ,10,0,0,0,0,0,18,0,0,0,0,0,0,12,0,0,0,60,0,0,0,0,0,0,71.8,28.93,0.2409264
