Repository: zachang890/ML_Research---Glass

# PARISlab, UCLA - Feature Engineering

## Source Files
- F20 - Summary: Contains complete source code for data analysis
- Presentations: .ppt files from weekly presentations
- .ipynb: Draft files for data analysis

File: F20 - Summary/resources/Oxide_glass_1_5_02142020.csv (part 7 of 7)
Index,Code,Glass #,Author,Year,Trademark,Glass_composition,Al2O3,As2O5,B2O3,BaO,BeO,CaO,CdO,Cs2O,Ga2O3,K2O,La2O3,Li2O,MgO,Na2O,P2O5,PbO,Sc2O3,SiO2,SnO2,SrO,TiO2,Y2O3,ZnO,ZrO2,Young's modulus E (GPa),Shear modulus G (GPa),Poisson's ratio v
# 392,1705,25777,Makishima A.,1978,nan,(Al2O3)22.7 (La2O3)22.3 (SiO2)42.0 (TiO2)13.0 ,22.7,0,0,0,0,0,0,0,0,0,22.3,0,0,0,0,0,0,42,0,0,13,0,0,0,107,41.4,0.2922705
# 1506,6619,38475,Gan Fuxi,1959,nan,(Al2O3)8.0 (B2O3)20.0 (Na2O)16.0 (SiO2)56.0 ,8,0,20,0,0,0,0,0,0,0,0,0,0,16,0,0,0,56,0,0,0,0,0,0,67.1,27.66,0.2129429
# 1786,7459,56020,Kodama M.,1994,nan,(B2O3)74.0 (Li2O)26.0 ,0,0,74,0,0,0,0,0,0,0,0,26,0,0,0,0,0,0,0,0,0,0,0,0,72.8,28.6,0.2727273
# 915,3861,12469,Takahashi K.,1983,nan,(B2O3)37.037 (Na2O)25.926 (SiO2)37.037 ,0,0,37.03704,0,0,0,0,0,0,0,0,0,0,25.92592,0,0,0,37.03704,0,0,0,0,0,0,76.1,30.61,0.2430578
# 2538,12969,78266,Schmidt G.,1986,nan,(B2O3)56.1 (K2O)28.9 (SiO2)15.0 ,0,0,56.1,0,0,0,0,0,0,28.9,0,0,0,0,0,0,0,15,0,0,0,0,0,0,50.8,19.1,0.3298429
# 1567,6623,38589,Gan Fuxi,1959,nan,(B2O3)10.0 (Na2O)12.0 (SiO2)60.0 (SrO)18.0 ,0,0,10,0,0,0,0,0,0,0,0,0,0,12,0,0,0,60,0,18,0,0,0,0,79.6,33.25,0.1969925
# 920,3861,12478,Takahashi K.,1983,nan,(B2O3)47.619 (K2O)4.762 (SiO2)47.619 ,0,0,47.61904762,0,0,0,0,0,0,4.761904762,0,0,0,0,0,0,0,47.61904762,0,0,0,0,0,0,33.9,13.46,0.2592868
# 393,1705,25778,Makishima A.,1978,nan,(Al2O3)22.7 (La2O3)22.3 (SiO2)40.0 (TiO2)15.0 ,22.7,0,0,0,0,0,0,0,0,0,22.3,0,0,0,0,0,0,40,0,0,15,0,0,0,107,41.5,0.2891566
# 928,3861,12489,Takahashi K.,1983,nan,(B2O3)32.258 (K2O)35.484 (SiO2)32.258 ,0,0,32.25806323,0,0,0,0,0,0,35.48387355,0,0,0,0,0,0,0,32.25806323,0,0,0,0,0,0,49,19.9,0.2311558
# 794,3701,10759,Makishima A.,1978,nan,(Al2O3)24.4 (La2O3)17.6 (SiO2)58.0 ,24.4,0,0,0,0,0,0,0,0,0,17.6,0,0,0,0,0,0,58,0,0,0,0,0,0,94.9,36.8,0.2894022
# 1568,6623,38590,Gan Fuxi,1959,nan,(B2O3)10.0 (BaO)18.0 (Na2O)12.0 (SiO2)60.0 ,0,0,10,18,0,0,0,0,0,0,0,0,0,12,0,0,0,60,0,0,0,0,0,0,75.9,30.6,0.2401961
# 5216,40632,468683,Sidek H.A.A.,2003,nan,(Li2O)10.0 (P2O5)90.0 ,0,0,0,0,0,0,0,0,0,0,0,10,0,0,90,0,0,0,0,0,0,0,0,0,32.5,14,0.1607143
# 431,1834,9138,Takahashi K.,1983,nan,(K2O)22.5 (SiO2)77.5 ,0,0,0,0,0,0,0,0,0,22.5,0,0,0,0,0,0,0,77.5,0,0,0,0,0,0,46,18.34,0.2540894
# 1532,6619,38501,Gan Fuxi,1959,nan,(Al2O3)8.0 (B2O3)32.0 (Li2O)16.0 (SiO2)44.0 ,8,0,32,0,0,0,0,0,0,0,0,16,0,0,0,0,0,44,0,0,0,0,0,0,65.1,25.89,0.2572422
# 4088,31787,379151,Kodama M.,2006,nan,(B2O3)96.8 (Na2O)3.2 ,0,0,96.8,0,0,0,0,0,0,0,0,0,0,3.2,0,0,0,0,0,0,0,0,0,0,23,9,0.2777778
# 5119,40153,466946,Lin Chung-Chern,2012,nan,(CaO)20.0 (Na2O)25.56 (P2O5)6.0 (SiO2)48.44 ,0,0,0,0,0,20,0,0,0,0,0,0,0,25.56,6,0,0,48.44,0,0,0,0,0,0,69,27,0.2777778
# 913,3861,12467,Takahashi K.,1983,nan,(B2O3)39.216 (Na2O)21.569 (SiO2)39.216 ,0,0,39.21568608,0,0,0,0,0,0,0,0,0,0,21.56862784,0,0,0,39.21568608,0,0,0,0,0,0,72.2,28.98,0.2456867
# 1853,7802,74024,Takahashi K.,1983,nan,(B2O3)50.0 (Na2O)50.0 ,0,0,50,0,0,0,0,0,0,0,0,0,0,50,0,0,0,0,0,0,0,0,0,0,60.6,23.88,0.2688442
# 397,1705,25782,Makishima A.,1978,nan,(Al2O3)30.0 (La2O3)12.5 (SiO2)30.0 (TiO2)15.0 (Y2O3)12.5 ,30,0,0,0,0,0,0,0,0,0,12.5,0,0,0,0,0,0,30,0,0,15,12.5,0,0,112,43.5,0.2873563
# 434,1834,9141,Takahashi K.,1983,nan,(Cs2O)20.0 (SiO2)80.0 ,0,0,0,0,0,0,0,20,0,0,0,0,0,0,0,0,0,80,0,0,0,0,0,0,37.6,14.86,0.2651413
# 908,3861,12462,Takahashi K.,1983,nan,(B2O3)43.478 (Na2O)13.043 (SiO2)43.478 ,0,0,43.47826,0,0,0,0,0,0,0,0,0,0,13.04348,0,0,0,43.47826,0,0,0,0,0,0,56.1,22.85,0.2275711
# 1526,6619,38495,Gan Fuxi,1959,nan,(Al2O3)8.0 (B2O3)16.0 (Li2O)16.0 (SiO2)60.0 ,8,0,16,0,0,0,0,0,0,0,0,16,0,0,0,0,0,60,0,0,0,0,0,0,76,31.88,0.1919699
# 4129,31885,379784,Hushur A.,2005,nan,(Li2O)37.5 (SiO2)62.5 ,0,0,0,0,0,0,0,0,0,0,0,37.5,0,0,0,0,0,62.5,0,0,0,0,0,0,81.5,33,0.2348485
# 606,2093,110664,State Optical I,1975,STK7,(B2O3)27.048 (BaO)37.651 (La2O3)4.901 (SiO2)29.506 (ZrO2)0.895 ,0,0,27.04786579,37.6506755,0,0,0,0,0,0,4.901013733,0,0,0,0,0,0,29.50576268,0,0,0,0,0,0.894682307,81.5,31.56,0.2911914
# 960,3861,143645,Takahashi K.,1983,nan,(B2O3)18.182 (K2O)9.091 (SiO2)72.727 ,0,0,18.18182018,0,0,0,0,0,0,9.090909091,0,0,0,0,0,0,0,72.72727073,0,0,0,0,0,0,63.2,26.14,0.2088753
# 4618,36434,435408,Matsuda Y.,2009,nan,(B2O3)52.0 (Li2O)48.0 ,0,0,52,0,0,0,0,0,0,0,0,48,0,0,0,0,0,0,0,0,0,0,0,0,78,31,0.2580645
# 1517,6619,38486,Gan Fuxi,1959,nan,(Al2O3)20.0 (B2O3)32.0 (Na2O)16.0 (SiO2)32.0 ,20,0,32,0,0,0,0,0,0,0,0,0,0,16,0,0,0,32,0,0,0,0,0,0,50.6,20.01,0.2643678
# 1785,7459,56019,Kodama M.,1994,nan,(B2O3)76.0 (Li2O)24.0 ,0,0,76,0,0,0,0,0,0,0,0,24,0,0,0,0,0,0,0,0,0,0,0,0,67.8,26.5,0.2792453
# 3536,27721,359528,Tanabe S.,1992,nan,(Al2O3)31.25 (SiO2)50.0 (Y2O3)18.75 ,31.25,0,0,0,0,0,0,0,0,0,0,0,0,0,0,0,0,50,0,0,0,18.75,0,0,127,49.5,0.2828283
# 561,1980,44498,Eagan R.J.,1978,nan,(Al2O3)20.0 (Na2O)20.0 (SiO2)60.0 ,20,0,0,0,0,0,0,0,0,0,0,0,0,20,0,0,0,60,0,0,0,0,0,0,73.5,30.3,0.2128713
# 435,1834,9142,Takahashi K.,1983,nan,(Cs2O)25.0 (SiO2)75.0 ,0,0,0,0,0,0,0,25,0,0,0,0,0,0,0,0,0,75,0,0,0,0,0,0,32.5,12.55,0.2948207
# 1544,6619,38513,Gan Fuxi,1959,nan,(Al2O3)4.0 (B2O3)24.0 (Na2O)8.0 (SiO2)64.0 ,4,0,24,0,0,0,0,0,0,0,0,0,0,8,0,0,0,64,0,0,0,0,0,0,54.5,22.26,0.2241689
# 1494,6619,38461,Gan Fuxi,1959,nan,(Al2O3)4.0 (Na2O)16.0 (SiO2)80.0 ,4,0,0,0,0,0,0,0,0,0,0,0,0,16,0,0,0,80,0,0,0,0,0,0,64.3,26.68,0.2050225
# 389,1705,25774,Makishima A.,1978,nan,(Al2O3)25.4 (SiO2)43.2 (TiO2)13.0 (Y2O3)18.4 ,25.4,0,0,0,0,0,0,0,0,0,0,0,0,0,0,0,0,43.2,0,0,13,18.4,0,0,114,44.3,0.2866817
# 1184,5272,70190,Osaka A.,1974,nan,(B2O3)56.0 (PbO)44.0 ,0,0,56,0,0,0,0,0,0,0,0,0,0,0,0,44,0,0,0,0,0,0,0,0,64.6,25.33,0.2751678
# 930,3861,12494,Takahashi K.,1983,nan,(B2O3)31.25 (Na2O)6.25 (SiO2)62.5 ,0,0,31.25,0,0,0,0,0,0,0,0,0,0,6.25,0,0,0,62.5,0,0,0,0,0,0,47.5,19.22,0.235692
# 2806,17411,166587,Kohli J.T.,1998,nan,(Al2O3)11.411 (B2O3)8.609 (BaO)4.323 (CaO)5.218 (MgO)1.312 (SiO2)67.833 (SrO)1.293 ,11.41102989,0,8.609139914,4.323017957,0,5.218387948,0,0,0,0,0,0,1.312153987,0,0,0,0,67.83329932,0,1.292970987,0,0,0,0,70.3,28.25,0.2442478
# 1513,6619,38482,Gan Fuxi,1959,nan,(Al2O3)4.0 (B2O3)32.0 (Na2O)16.0 (SiO2)48.0 ,4,0,32,0,0,0,0,0,0,0,0,0,0,16,0,0,0,48,0,0,0,0,0,0,62.1,24.81,0.2515115
# 2872,20857,177508,Homeny J.,1990,nan,(Al2O3)15.17 (MgO)23.03 (SiO2)61.8 ,15.17,0,0,0,0,0,0,0,0,0,0,0,23.03,0,0,0,0,61.8,0,0,0,0,0,0,90,35,0.2857143
# 4086,31787,379149,Kodama M.,2006,nan,(B2O3)99.5 (Na2O)0.5 ,0,0,99.5,0,0,0,0,0,0,0,0,0,0,0.5,0,0,0,0,0,0,0,0,0,0,18,7,0.2857143
# 1527,6619,38496,Gan Fuxi,1959,nan,(Al2O3)12.0 (B2O3)16.0 (Li2O)16.0 (SiO2)56.0 ,12,0,16,0,0,0,0,0,0,0,0,16,0,0,0,0,0,56,0,0,0,0,0,0,72.5,28.84,0.2569348
# 1179,5272,70185,Osaka A.,1974,nan,(B2O3)75.0 (PbO)25.0 ,0,0,75,0,0,0,0,0,0,0,0,0,0,0,0,25,0,0,0,0,0,0,0,0,56.5,22.02,0.2829246
# 566,1980,44503,Eagan R.J.,1978,nan,(Al2O3)26.0 (Na2O)20.0 (SiO2)54.0 ,26,0,0,0,0,0,0,0,0,0,0,0,0,20,0,0,0,54,0,0,0,0,0,0,77.4,31.7,0.2208202
# 946,3861,143625,Takahashi K.,1983,nan,(B2O3)15.385 (Na2O)7.692 (SiO2)76.923 ,0,0,15.38461046,0,0,0,0,0,0,0,0,0,0,7.692307231,0,0,0,76.92308231,0,0,0,0,0,0,63.7,26.45,0.2041588
# 1516,6619,38485,Gan Fuxi,1959,nan,(Al2O3)16.0 (B2O3)32.0 (Na2O)16.0 (SiO2)36.0 ,16,0,32,0,0,0,0,0,0,0,0,0,0,16,0,0,0,36,0,0,0,0,0,0,48.6,19.22,0.264308
# 1519,6619,38488,Gan Fuxi,1959,nan,(Al2O3)8.0 (Li2O)16.0 (SiO2)76.0 ,8,0,0,0,0,0,0,0,0,0,0,16,0,0,0,0,0,76,0,0,0,0,0,0,75.9,31.49,0.2051445
# 1560,6622,38581,Gan Fuxi,1959,nan,(Al2O3)10.0 (Na2O)12.0 (SiO2)60.0 (SrO)18.0 ,10,0,0,0,0,0,0,0,0,0,0,0,0,12,0,0,0,60,0,18,0,0,0,0,75.5,31.09,0.2142168
# 933,3861,12498,Takahashi K.,1983,nan,(B2O3)28.986 (Na2O)13.043 (SiO2)57.971 ,0,0,28.9855071,0,0,0,0,0,0,0,0,0,0,13.0434787,0,0,0,57.9710142,0,0,0,0,0,0,66.6,26.7,0.247191
# 1497,6619,38464,Gan Fuxi,1959,nan,(Al2O3)8.0 (B2O3)4.0 (Na2O)16.0 (SiO2)72.0 ,8,0,4,0,0,0,0,0,0,0,0,0,0,16,0,0,0,72,0,0,0,0,0,0,72,29.43,0.2232416
# 1724,7278,55248,Osaka A.,1989,nan,(B2O3)46.7 (BaO)33.3 (P2O5)20.0 ,0,0,46.7,33.3,0,0,0,0,0,0,0,0,0,0,20,0,0,0,0,0,0,0,0,0,58.4,22.7,0.2863436
# 5122,40153,466949,Lin Chung-Chern,2012,nan,(CaO)19.48 (Na2O)19.69 (P2O5)3.55 (SiO2)57.28 ,0,0,0,0,0,19.48,0,0,0,0,0,0,0,19.69,3.55,0,0,57.28,0,0,0,0,0,0,72,29,0.2413793
# 3316,26687,161457,LaCourse W.C.,1996,nan,(Al2O3)15.0 (Li2O)33.3 (SiO2)51.7 ,15,0,0,0,0,0,0,0,0,0,0,33.3,0,0,0,0,0,51.7,0,0,0,0,0,0,91,36,0.2638889
# 388,1705,25773,Makishima A.,1978,nan,(Al2O3)32.0 (La2O3)11.0 (SiO2)46.0 (Y2O3)11.0 ,32,0,0,0,0,0,0,0,0,0,11,0,0,0,0,0,0,46,0,0,0,11,0,0,110,42.6,0.2910798
# 1538,6619,38507,Gan Fuxi,1959,nan,(Al2O3)4.0 (B2O3)8.0 (Na2O)24.0 (SiO2)64.0 ,4,0,8,0,0,0,0,0,0,0,0,0,0,24,0,0,0,64,0,0,0,0,0,0,71.4,28.74,0.2421712
# 1728,7278,55252,Osaka A.,1989,nan,(B2O3)20.0 (BaO)33.3 (P2O5)46.7 ,0,0,20,33.3,0,0,0,0,0,0,0,0,0,0,46.7,0,0,0,0,0,0,0,0,0,57.2,22.5,0.2711111
# 1502,6619,38471,Gan Fuxi,1959,nan,(Al2O3)4.0 (B2O3)16.0 (Na2O)16.0 (SiO2)64.0 ,4,0,16,0,0,0,0,0,0,0,0,0,0,16,0,0,0,64,0,0,0,0,0,0,73.5,30.6,0.2009804
# 942,3861,12508,Takahashi K.,1983,nan,(B2O3)23.81 (Na2O)28.571 (SiO2)47.619 ,0,0,23.80952,0,0,0,0,0,0,0,0,0,0,28.57143,0,0,0,47.61905,0,0,0,0,0,0,72.5,29.14,0.2439945
# 1514,6619,38483,Gan Fuxi,1959,nan,(Al2O3)8.0 (B2O3)32.0 (Na2O)16.0 (SiO2)44.0 ,8,0,32,0,0,0,0,0,0,0,0,0,0,16,0,0,0,44,0,0,0,0,0,0,55.7,22.26,0.2511231
# 4096,31787,379159,Kodama M.,2006,nan,(B2O3)80.8 (Na2O)19.2 ,0,0,80.8,0,0,0,0,0,0,0,0,0,0,19.2,0,0,0,0,0,0,0,0,0,0,45,17,0.3235294
# 3360,26961,309932,Kojima S.,2003,nan,(B2O3)71.429 (Cs2O)5.714 (Li2O)22.857 ,0,0,71.42857286,0,0,0,0,5.714286229,0,0,0,22.85714091,0,0,0,0,0,0,0,0,0,0,0,0,58.3,23.6,0.2351695
# 426,1834,9133,Takahashi K.,1983,nan,(Na2O)27.5 (SiO2)72.5 ,0,0,0,0,0,0,0,0,0,0,0,0,0,27.5,0,0,0,72.5,0,0,0,0,0,0,55.9,22.2,0.259009
# 394,1705,25779,Makishima A.,1978,nan,(Al2O3)22.7 (La2O3)22.3 (SiO2)37.0 (TiO2)18.0 ,22.7,0,0,0,0,0,0,0,0,0,22.3,0,0,0,0,0,0,37,0,0,18,0,0,0,105,40.7,0.2899263
# 1723,7278,55247,Osaka A.,1989,nan,(B2O3)53.353 (BaO)33.333 (P2O5)13.313 ,0,0,53.35335534,33.33333333,0,0,0,0,0,0,0,0,0,0,13.31331133,0,0,0,0,0,0,0,0,0,56.8,22,0.2909091
# 2864,20715,186901,Sarkisov P.D.,1986,nan,(Al2O3)16.0 (MgO)10.0 (Na2O)14.0 (SiO2)60.0 ,16,0,0,0,0,0,0,0,0,0,0,0,10,14,0,0,0,60,0,0,0,0,0,0,66.4,26.7,0.2434457
# 925,3861,12485,Takahashi K.,1983,nan,(B2O3)37.037 (K2O)25.926 (SiO2)37.037 ,0,0,37.03704,0,0,0,0,0,0,25.92592,0,0,0,0,0,0,0,37.03704,0,0,0,0,0,0,60,24.06,0.2468828
# 1528,6619,38497,Gan Fuxi,1959,nan,(Al2O3)4.0 (B2O3)24.0 (Li2O)16.0 (SiO2)56.0 ,4,0,24,0,0,0,0,0,0,0,0,16,0,0,0,0,0,56,0,0,0,0,0,0,75.7,30.9,0.2249191
# 1503,6619,38472,Gan Fuxi,1959,nan,(Al2O3)8.0 (B2O3)16.0 (Na2O)16.0 (SiO2)60.0 ,8,0,16,0,0,0,0,0,0,0,0,0,0,16,0,0,0,60,0,0,0,0,0,0,68.8,28.44,0.209564
# 1533,6619,38502,Gan Fuxi,1959,nan,(Al2O3)12.0 (B2O3)32.0 (Li2O)16.0 (SiO2)40.0 ,12,0,32,0,0,0,0,0,0,0,0,16,0,0,0,0,0,40,0,0,0,0,0,0,61.7,24.52,0.2581566
# 1569,6623,38591,Gan Fuxi,1959,nan,(B2O3)10.0 (Na2O)12.0 (SiO2)60.0 (ZnO)18.0 ,0,0,10,0,0,0,0,0,0,0,0,0,0,12,0,0,0,60,0,0,0,0,18,0,71.9,28.84,0.2465326
# 918,3861,12473,Takahashi K.,1983,nan,(B2O3)31.25 (Na2O)37.5 (SiO2)31.25 ,0,0,31.25,0,0,0,0,0,0,0,0,0,0,37.5,0,0,0,31.25,0,0,0,0,0,0,63.8,25.05,0.2734531
# 4097,31787,379160,Kodama M.,2006,nan,(B2O3)78.9 (Na2O)21.1 ,0,0,78.9,0,0,0,0,0,0,0,0,0,0,21.1,0,0,0,0,0,0,0,0,0,0,47,19,0.2368421
# 4509,35231,423982,Gross T.M.,2009,nan,(Al2O3)10.0 (CaO)10.0 (SiO2)80.0 ,10,0,0,0,0,10,0,0,0,0,0,0,0,0,0,0,0,80,0,0,0,0,0,0,82,33.6,0.2202381
# 797,3701,10762,Makishima A.,1978,nan,(Al2O3)22.7 (SiO2)55.0 (Y2O3)22.3 ,22.7,0,0,0,0,0,0,0,0,0,0,0,0,0,0,0,0,55,0,0,0,22.3,0,0,114,44.6,0.2780269
# 5219,40632,468686,Sidek H.A.A.,2003,nan,(Li2O)25.0 (P2O5)75.0 ,0,0,0,0,0,0,0,0,0,0,0,25,0,0,75,0,0,0,0,0,0,0,0,0,40.2,17.1,0.1754386
# 2858,20652,185945,Yamanaka H.,1988,nan,(B2O3)40.0 (Cs2O)20.0 (SiO2)40.0 ,0,0,40,0,0,0,0,20,0,0,0,0,0,0,0,0,0,40,0,0,0,0,0,0,48,19,0.2631579
# 3294,26687,21333,LaCourse W.C.,1996,nan,(Al2O3)10.0 (Li2O)12.5 (Na2O)12.5 (SiO2)65.0 ,10,0,0,0,0,0,0,0,0,0,0,12.5,0,12.5,0,0,0,65,0,0,0,0,0,0,79,33,0.1969697
# 938,3861,12503,Takahashi K.,1983,nan,(B2O3)27.027 (Na2O)18.919 (SiO2)54.054 ,0,0,27.02703,0,0,0,0,0,0,0,0,0,0,18.91892,0,0,0,54.05405,0,0,0,0,0,0,76.5,31.11,0.2295082
# 1510,6619,38479,Gan Fuxi,1959,nan,(Al2O3)12.0 (B2O3)24.0 (Na2O)16.0 (SiO2)48.0 ,12,0,24,0,0,0,0,0,0,0,0,0,0,16,0,0,0,48,0,0,0,0,0,0,57.2,22.56,0.2677305
# 927,3861,12488,Takahashi K.,1983,nan,(B2O3)33.333 (K2O)33.333 (SiO2)33.333 ,0,0,33.33333333,0,0,0,0,0,0,33.33333333,0,0,0,0,0,0,0,33.33333333,0,0,0,0,0,0,52.4,21.12,0.2405303
# 570,1980,44507,Eagan R.J.,1978,nan,(Al2O3)22.6 (CaO)17.4 (SiO2)60.0 ,22.6,0,0,0,0,17.4,0,0,0,0,0,0,0,0,0,0,0,60,0,0,0,0,0,0,98,37.8,0.2962963
# 1537,6619,38506,Gan Fuxi,1959,nan,(Al2O3)8.0 (B2O3)4.0 (Na2O)28.0 (SiO2)60.0 ,8,0,4,0,0,0,0,0,0,0,0,0,0,28,0,0,0,60,0,0,0,0,0,0,65,26.09,0.245688
# 3537,27721,359529,Tanabe S.,1992,nan,(Al2O3)31.25 (La2O3)18.75 (SiO2)50.0 ,31.25,0,0,0,0,0,0,0,0,0,18.75,0,0,0,0,0,0,50,0,0,0,0,0,0,115,44.3,0.2979684
# 608,2093,110666,State Optical I,1975,STK9,(Al2O3)1.366 (B2O3)54.271 (CdO)7.063 (La2O3)14.34 (SiO2)7.738 (ZnO)7.862 (ZrO2)7.36 ,1.365787479,0,54.27110429,0,0,0,7.062510556,0,0,0,14.34019402,0,0,0,0,0,0,7.738439701,0,0,0,0,7.862126375,7.359837579,115,44.66,0.2875056
# 2862,20715,186899,Sarkisov P.D.,1986,nan,(Al2O3)8.0 (MgO)10.0 (Na2O)22.0 (SiO2)60.0 ,8,0,0,0,0,0,0,0,0,0,0,0,10,22,0,0,0,60,0,0,0,0,0,0,61.5,25.1,0.2250996
# 939,3861,12505,Takahashi K.,1983,nan,(B2O3)25.641 (Na2O)23.077 (SiO2)51.282 ,0,0,25.64103,0,0,0,0,0,0,0,0,0,0,23.07692,0,0,0,51.28205,0,0,0,0,0,0,75.7,30.66,0.2345075
# 3358,26961,309930,Kojima S.,2003,nan,(B2O3)71.429 (Cs2O)11.429 (Li2O)17.143 ,0,0,71.42857,0,0,0,0,11.42857,0,0,0,17.14286,0,0,0,0,0,0,0,0,0,0,0,0,46.7,18.7,0.2486631
# 1509,6619,38478,Gan Fuxi,1959,nan,(Al2O3)8.0 (B2O3)24.0 (Na2O)16.0 (SiO2)52.0 ,8,0,24,0,0,0,0,0,0,0,0,0,0,16,0,0,0,52,0,0,0,0,0,0,62.9,25.01,0.257497
# 3621,28292,380185,Abd El-Moneim A,2003,nan,(Al2O3)28.571 (B2O3)38.095 (CaO)28.571 (TiO2)4.762 ,28.57142857,0,38.0952381,0,0,28.57142857,0,0,0,0,0,0,0,0,0,0,0,0,0,0,4.761904762,0,0,0,98.5,40.4019688,0.219
# 1856,7802,99744,Takahashi K.,1983,nan,(B2O3)70.0 (MgO)5.0 (Na2O)25.0 ,0,0,70,0,0,0,0,0,0,0,0,0,5,25,0,0,0,0,0,0,0,0,0,0,44.8,17.58,0.2741752
# 3353,26961,309925,Kojima S.,2003,nan,(B2O3)71.429 (Cs2O)25.714 (Li2O)2.857 ,0,0,71.42856786,0,0,0,0,25.71428923,0,0,0,2.857142914,0,0,0,0,0,0,0,0,0,0,0,0,30.4,11.7,0.2991453
# 931,3861,12495,Takahashi K.,1983,nan,(B2O3)30.303 (Na2O)9.091 (SiO2)60.606 ,0,0,30.30303,0,0,0,0,0,0,0,0,0,0,9.09091,0,0,0,60.60606,0,0,0,0,0,0,54,21.47,0.2575687
# 2674,16186,156788,Manns P.,1985,nan,(Al2O3)1.399 (B2O3)11.403 (K2O)0.395 (Na2O)3.603 (SiO2)83.2 ,1.399080106,0,11.40315087,0,0,0,0,0,0,0.39506543,0,0,0,3.602537274,0,0,0,83.20016632,0,0,0,0,0,0,65.4,27.25,0.2
# 4098,31787,379161,Kodama M.,2006,nan,(B2O3)76.9 (Na2O)23.1 ,0,0,76.9,0,0,0,0,0,0,0,0,0,0,23.1,0,0,0,0,0,0,0,0,0,0,51,20,0.275
# 2863,20715,186900,Sarkisov P.D.,1986,nan,(Al2O3)12.0 (MgO)10.0 (Na2O)18.0 (SiO2)60.0 ,12,0,0,0,0,0,0,0,0,0,0,0,10,18,0,0,0,60,0,0,0,0,0,0,63.7,26,0.225
# 2792,17142,147484,Hessenkemper H.,1989,nan,(Al2O3)1.807 (B2O3)8.824 (CaO)1.095 (MgO)1.524 (Na2O)4.956 (SiO2)81.793 ,1.807484982,0,8.823754912,0,0,1.095470989,0,0,0,0,0,0,1.524179985,4.95580995,0,0,0,81.79329918,0,0,0,0,0,0,59,25,0.18
# 3472,27139,310658,Boyd D.C.,1980,Corning 7720,(Al2O3)0.633 (B2O3)13.916 (Na2O)4.168 (PbO)1.736 (SiO2)79.546 ,0.633451907,0,13.91570015,0,0,0,0,0,0,0,0,0,0,4.168357046,0,1.736230019,0,79.54626088,0,0,0,0,0,0,63,26.25,0.2
# 3284,26687,21298,LaCourse W.C.,1996,nan,(Al2O3)4.0 (Na2O)25.0 (SiO2)71.0 ,4,0,0,0,0,0,0,0,0,0,0,0,0,25,0,0,0,71,0,0,0,0,0,0,60,25,0.2
# 3290,26687,21305,LaCourse W.C.,1996,nan,(Al2O3)2.0 (Li2O)12.5 (Na2O)12.5 (SiO2)73.0 ,2,0,0,0,0,0,0,0,0,0,0,12.5,0,12.5,0,0,0,73,0,0,0,0,0,0,72,30,0.2
# 3873,30064,375930,Pan Tsung-Yu,1989,Corning Pyrex 7740,(Al2O3)1.214 (B2O3)11.555 (K2O)0.328 (Na2O)3.994 (SiO2)82.909 ,1.21383699,0,11.55510991,0,0,0,0,0,0,0.328475797,0,0,0,3.993757968,0,0,0,82.90881934,0,0,0,0,0,0,63,26.25,0.2
# 4878,39036,460248,Hashimoto T.,2007,nan,(Al2O3)1.698 (B2O3)10.789 (CaO)0.899 (K2O)0.3 (Na2O)3.996 (SiO2)82.318 ,1.698301878,0,10.78920922,0,0,0.899100835,0,0,0,0.299700278,0,0,0,3.996003712,0,0,0,82.31768407,0,0,0,0,0,0,66,27.5,0.2
# 1111,5074,61705,Kiefer W.,1989,Duran 8330,(Al2O3)1.523 (B2O3)11.599 (K2O)0.659 (Na2O)3.508 (SiO2)82.71 ,1.523118871,0,11.59944901,0,0,0,0,0,0,0.659472444,0,0,0,3.507946702,0,0,0,82.71001297,0,0,0,0,0,0,63,26.25,0.2
# 1112,5074,61706,Kiefer W.,1989,Suprax 8468,(Al2O3)2.479 (B2O3)10.437 (BaO)1.03 (CaO)1.127 (K2O)0.671 (MgO)0.784 (Na2O)4.078 (SiO2)79.395 ,2.47874673,0,10.43686886,1.030220888,0,1.126728877,0,0,0,0.670772127,0,0,0.783835615,4.077775556,0,0,0,79.39505135,0,0,0,0,0,0,66,27.5,0.2
# 1461,6553,37736,Komarova N.V.,1991,nan,(BaO)39.9 (P2O5)60.1 ,0,0,0,39.9,0,0,0,0,0,0,0,0,0,0,60.1,0,0,0,0,0,0,0,0,0,38.7,15,0.29
# 2452,12172,137488,Dumbaugh W.H.,1974,nan,(Al2O3)12.511 (CaO)0.157 (La2O3)6.211 (MgO)25.102 (SiO2)43.78 (TiO2)6.278 (Y2O3)5.961 ,12.51118302,0,0,0,0,0.156883686,0,0,0,0,6.210971715,0,25.10215568,0,0,0,0,43.78001063,0,0,6.277822411,5.960972854,0,0,129,50,0.29
# 5032,39845,470743,Li Hong,2012,nan,(Al2O3)18.92 (B2O3)12.35 (La2O3)22.31 (SiO2)46.42 ,18.92,0,12.35,0,0,0,0,0,0,0,22.31,0,0,0,0,0,0,46.42,0,0,0,0,0,0,104,40,0.3
# 1151,5154,19240,Nemilov S.V.,1973,nan,(B2O3)79.5 (K2O)20.5 ,0,0,79.5,0,0,0,0,0,0,20.5,0,0,0,0,0,0,0,0,0,0,0,0,0,0,32.5,12.5,0.3
# 2244,9898,41107,Coenen M.,1961,nan,(B2O3)13.333 (Na2O)33.333 (SiO2)53.333 ,0,0,13.33333,0,0,0,0,0,0,0,0,0,0,33.33333,0,0,0,53.33334,0,0,0,0,0,0,65,25,0.3
# 4089,31787,379152,Kodama M.,2006,nan,(B2O3)94.8 (Na2O)5.2 ,0,0,94.8,0,0,0,0,0,0,0,0,0,0,5.2,0,0,0,0,0,0,0,0,0,0,26,10,0.3
# 2663,16185,156776,Orgaz F.,1985,nan,(Al2O3)12.65 (CaO)0.27 (Na2O)14.77 (SiO2)62.31 (ZnO)10.0 ,12.65,0,0,0,0,0.27,0,0,0,0,0,0,0,14.77,0,0,0,62.31,0,0,0,0,10,0,79.3,32.5,0.22
# 937,3861,12502,Takahashi K.,1983,nan,(B2O3)27.397 (Na2O)17.808 (SiO2)54.795 ,0,0,27.39726,0,0,0,0,0,0,0,0,0,0,17.80822,0,0,0,54.79452,0,0,0,0,0,0,76.5,31.25,0.224
# 3313,26687,161453,LaCourse W.C.,1996,nan,(Al2O3)4.0 (Li2O)33.3 (SiO2)62.7 ,4,0,0,0,0,0,0,0,0,0,0,33.3,0,0,0,0,0,62.7,0,0,0,0,0,0,79,32,0.234375
# 4995,39802,466084,Mohajerani A.,2012,nan,(Al2O3)8.0 (Li2O)11.5 (Na2O)34.5 (P2O5)46.0 ,8,0,0,0,0,0,0,0,0,0,0,11.5,0,34.5,46,0,0,0,0,0,0,0,0,0,62,25,0.24
# 2120,8701,80168,Aleinikov F.K.,1962,nan,(Na2O)14.286 (PbO)14.286 (SiO2)71.429 ,0,0,0,0,0,0,0,0,0,0,0,0,0,14.28571143,0,14.28571143,0,71.42857714,0,0,0,0,0,0,55.8,22.5,0.24
# 2092,8701,80140,Aleinikov F.K.,1962,nan,(MgO)25.0 (Na2O)12.5 (SiO2)62.5 ,0,0,0,0,0,0,0,0,0,0,0,0,25,12.5,0,0,0,62.5,0,0,0,0,0,0,74.4,30,0.24
# 4102,31787,379165,Kodama M.,2006,nan,(B2O3)68.9 (Na2O)31.1 ,0,0,68.9,0,0,0,0,0,0,0,0,0,0,31.1,0,0,0,0,0,0,0,0,0,0,62,25,0.24
# 1684,6926,52758,Baikova L.G.,1993,nan,(Al2O3)16.683 (K2O)16.683 (P2O5)66.633 ,16.68332,0,0,0,0,0,0,0,0,16.68332,0,0,0,0,66.63336,0,0,0,0,0,0,0,0,0,58.8,23.52,0.25
# 1686,6926,52760,Baikova L.G.,1993,nan,(Al2O3)16.683 (Li2O)16.683 (P2O5)66.633 ,16.68332,0,0,0,0,0,0,0,0,0,0,16.68332,0,0,66.63336,0,0,0,0,0,0,0,0,0,74.4,29.76,0.25
# 2852,20459,175734,Wei T.Y.,2001,nan,(Al2O3)3.4 (B2O3)8.5 (Li2O)12.75 (Na2O)12.75 (P2O5)47.6 (SrO)15.0 ,3.4,0,8.5,0,0,0,0,0,0,0,0,12.75,0,12.75,47.6,0,0,0,0,15,0,0,0,0,64.9,25.96,0.25
# 4369,33560,411156,Wilantewicz T.E,2008,OG3,(Al2O3)7.0 (K2O)23.0 (La2O3)6.0 (P2O5)64.0 ,7,0,0,0,0,0,0,0,0,23,6,0,0,0,64,0,0,0,0,0,0,0,0,0,50,20,0.25
# 4570,35562,428073,Fu Jie,2009,nan,(K2O)2.0 (Na2O)3.0 (PbO)27.8 (SiO2)63.0 (TiO2)4.2 ,0,0,0,0,0,0,0,0,0,2,0,0,0,3,0,27.8,0,63,0,0,4.2,0,0,0,65,26,0.25
# 5145,40457,468136,Hermansen C.,2013,nan,(BaO)10.0 (K2O)15.0 (SiO2)75.0 ,0,0,0,10,0,0,0,0,0,15,0,0,0,0,0,0,0,75,0,0,0,0,0,0,52,20.8,0.25
# 2563,13828,140229,Dumbaugh W.H.,1980,nan,(Al2O3)9.109 (B2O3)5.336 (CaO)16.563 (MgO)9.218 (SiO2)59.773 ,9.109483182,0,5.336467107,0,0,16.56308033,0,0,0,0,0,0,9.217998184,0,0,0,0,59.7729712,0,0,0,0,0,0,85.5,34.2,0.25
# 5121,40153,466948,Lin Chung-Chern,2012,nan,(CaO)20.652 (Na2O)19.532 (P2O5)2.99 (SiO2)56.826 ,0,0,0,0,0,20.65207021,0,0,0,0,0,0,0,19.5319502,2.99029903,0,0,56.82568057,0,0,0,0,0,0,75,30,0.25
# 353,1572,9727,Harsell W.B.,1966,nan,(Na2O)33.01 (SiO2)66.99 ,0,0,0,0,0,0,0,0,0,0,0,0,0,33.00988,0,0,0,66.99012,0,0,0,0,0,0,59.1,23.64,0.25
# 1341,5879,93264,Keshishyan T.N.,1978,nan,(Al2O3)9.1 (Li2O)36.4 (P2O5)54.5 ,9.1,0,0,0,0,0,0,0,0,0,0,36.4,0,0,54.5,0,0,0,0,0,0,0,0,0,59,23.6,0.25
# 2093,8701,80141,Aleinikov F.K.,1962,nan,(MgO)29.412 (Na2O)11.765 (SiO2)58.824 ,0,0,0,0,0,0,0,0,0,0,0,0,29.41176,11.76471,0,0,0,58.82353,0,0,0,0,0,0,76.9,30.76,0.25
# 2123,8701,80171,Aleinikov F.K.,1962,nan,(Na2O)11.765 (PbO)29.412 (SiO2)58.824 ,0,0,0,0,0,0,0,0,0,0,0,0,0,11.76471,0,29.41176,0,58.82353,0,0,0,0,0,0,52.5,21,0.25
# 2857,20652,185944,Yamanaka H.,1988,nan,(B2O3)40.0 (Cs2O)15.0 (Na2O)5.0 (SiO2)40.0 ,0,0,40,0,0,0,0,15,0,0,0,0,0,5,0,0,0,40,0,0,0,0,0,0,55,22,0.25
# 3310,26687,161449,LaCourse W.C.,1996,nan,(Al2O3)10.0 (Na2O)33.3 (SiO2)56.7 ,10,0,0,0,0,0,0,0,0,0,0,0,0,33.3,0,0,0,56.7,0,0,0,0,0,0,65,26,0.25
# 3311,26687,161450,LaCourse W.C.,1996,nan,(Al2O3)20.0 (Na2O)33.3 (SiO2)46.7 ,20,0,0,0,0,0,0,0,0,0,0,0,0,33.3,0,0,0,46.7,0,0,0,0,0,0,70,28,0.25
# 4087,31787,379150,Kodama M.,2006,nan,(B2O3)98.4 (Na2O)1.6 ,0,0,98.4,0,0,0,0,0,0,0,0,0,0,1.6,0,0,0,0,0,0,0,0,0,0,20,8,0.25
# 4092,31787,379155,Kodama M.,2006,nan,(B2O3)88.8 (Na2O)11.2 ,0,0,88.8,0,0,0,0,0,0,0,0,0,0,11.2,0,0,0,0,0,0,0,0,0,0,35,14,0.25
# 4094,31787,379157,Kodama M.,2006,nan,(B2O3)84.8 (Na2O)15.2 ,0,0,84.8,0,0,0,0,0,0,0,0,0,0,15.2,0,0,0,0,0,0,0,0,0,0,40,16,0.25
# 4895,39036,460267,Hashimoto T.,2007,nan,(Al2O3)0.4 (B2O3)6.4 (CaO)36.5 (Na2O)0.9 (P2O5)52.4 (SiO2)3.4 ,0.4,0,6.4,0,0,36.5,0,0,0,0,0,0,0,0.9,52.4,0,0,3.4,0,0,0,0,0,0,59,23.6,0.25
# 160,257,20590,Livshits V.Ya.,1988,nan,(K2O)3.7 (Na2O)14.5 (SiO2)72.7 (ZnO)9.1 ,0,0,0,0,0,0,0,0,0,3.699999963,0,0,0,14.49999986,0,0,0,72.69999927,0,0,0,0,9.100000909,0,63,25.2,0.25
# 3460,27139,310645,Boyd D.C.,1980,Corning 1990,(K2O)11.208 (Li2O)5.889 (Na2O)7.098 (PbO)15.768 (SiO2)60.037 ,0,0,0,0,0,0,0,0,0,11.20848944,0,5.888807706,0,7.097806645,0,15.76758921,0,60.037307,0,0,0,0,0,0,58,23.2,0.25
# 2801,17206,182091,Primak W.,1984,LF2,(BaO)0.095 (CaO)0.107 (K2O)8.021 (Na2O)4.923 (PbO)12.177 (SiO2)74.678 ,0,0,0,0.0948,0,0.106685588,0,0,0,8.020759105,0,0,0,4.922884451,0,12.17669864,0,74.67821167,0,0,0,0,0,0,60,24,0.25
# 1339,5879,93262,Keshishyan T.N.,1978,nan,(Al2O3)9.1 (Li2O)27.3 (P2O5)63.6 ,9.1,0,0,0,0,0,0,0,0,0,0,27.3,0,0,63.6,0,0,0,0,0,0,0,0,0,63,25,0.26
# 4894,39036,460266,Hashimoto T.,2007,nan,(Al2O3)0.4 (B2O3)6.4 (CaO)43.5 (Na2O)0.9 (P2O5)45.4 (SiO2)3.4 ,0.4,0,6.4,0,0,43.5,0,0,0,0,0,0,0,0.9,45.4,0,0,3.4,0,0,0,0,0,0,63,25,0.26
# 3307,26687,21316,LaCourse W.C.,1996,nan,(Al2O3)4.0 (Na2O)33.3 (SiO2)62.7 ,4,0,0,0,0,0,0,0,0,0,0,0,0,33.3,0,0,0,62.7,0,0,0,0,0,0,63,25,0.26
# 3308,26687,21317,LaCourse W.C.,1996,nan,(Al2O3)6.0 (Na2O)33.3 (SiO2)60.7 ,6,0,0,0,0,0,0,0,0,0,0,0,0,33.3,0,0,0,60.7,0,0,0,0,0,0,63,25,0.26
# 4103,31787,379166,Kodama M.,2006,nan,(B2O3)66.9 (Na2O)33.1 ,0,0,66.9,0,0,0,0,0,0,0,0,0,0,33.1,0,0,0,0,0,0,0,0,0,0,63,25,0.26
# 4095,31787,379158,Kodama M.,2006,nan,(B2O3)82.5 (Na2O)17.5 ,0,0,82.5,0,0,0,0,0,0,0,0,0,0,17.5,0,0,0,0,0,0,0,0,0,0,42,16,0.3125
